Repository: maykcaldas/BioNano-DOE

## Filesystem

```bash
AgML
├── Data
│   ├── absorbance_data
│   ├── fluorescence_data
│   ├── processed_data.csv
│   ├── abs_spectra_data.csv
│   ├── fl_spectra_data.csv
│   ├── pool_chunk.{txt, pkl}
│   ├── pool_processed.{csv, txt, pkl}
│   ├── procedures.tsv
├── process_data.ipynb
├── predict.ipynb
```

- Data: Directory with all the raw and processed data
    - absorbance_data and fluorescence_data: raw data from the experimental measurement.
    - processed_data.csv: processed raw data. File with all the experiments, spectra and properties. It is written in Processing_data_for_BO.ipynb.
    - abs_spectra_data.csv and fl_spectra_data.csv: processed dataset.

File: AgML/Data/fl_spectra_data.csv (part 7 of 58)
Dimension1(nm),Dimension2(nm),OD,Dilution(%),Nano_stock_vol(mL),Diluted_vol(mL),AgConc(M),AgMass(mg),MeOH_vol(mL),H2O_vol(mL),Doping(%),AgSol(uL),Time(min),Temperature(C),Experiment,Wavelength(nm),Fluorescence,Fluorescence_norm
18.8,14.04,100x,0.175,0.25,1.75,0.0007,3.5,20,8,0.5,6.0,60,25,2_NPL-4_(6-1-22),767.0,256.75,0.0014696401957326056
18.8,14.04,100x,0.175,0.25,1.75,0.0007,3.5,20,8,0.5,6.0,60,25,2_NPL-4_(6-1-22),768.0,250.375,0.0014331496163838408
18.8,14.04,100x,0.175,0.25,1.75,0.0007,3.5,20,8,0.5,6.0,60,25,2_NPL-4_(6-1-22),769.0,240.375,0.0013759094919151903
18.8,14.04,100x,0.175,0.25,1.75,0.0007,3.5,20,8,0.5,6.0,60,25,2_NPL-4_(6-1-22),770.0,227.75,0.0013036438347735187
18.8,14.04,100x,0.175,0.25,1.75,0.0007,3.5,20,8,0.5,6.0,60,25,2_NPL-4_(6-1-22),771.0,228.625,0.0013086523456645256
18.8,14.04,100x,0.175,0.25,1.75,0.0007,3.5,20,8,0.5,6.0,60,25,2_NPL-4_(6-1-22),772.0,219.5,0.0012564207320868818
18.8,14.04,100x,0.175,0.25,1.75,0.0007,3.5,20,8,0.5,6.0,60,25,2_NPL-4_(6-1-22),773.0,213.625,0.0012227921589615498
18.8,14.04,100x,0.175,0.25,1.75,0.0007,3.5,20,8,0.5,6.0,60,25,2_NPL-4_(6-1-22),774.0,211.125,0.001208482127844387
18.8,14.04,100x,0.175,0.25,1.75,0.0007,3.5,20,8,0.5,6.0,60,25,2_NPL-4_(6-1-22),775.0,205.25,0.0011748535547190548
18.8,14.04,100x,0.175,0.25,1.75,0.0007,3.5,20,8,0.5,6.0,60,25,2_NPL-4_(6-1-22),776.0,204.125,0.0011684140407163316
18.8,14.04,100x,0.175,0.25,1.75,0.0007,3.5,20,8,0.5,6.0,60,25,2_NPL-4_(6-1-22),777.0,201.25,0.0011519575049315945
18.8,14.04,100x,0.175,0.25,1.75,0.0007,3.5,20,8,0.5,6.0,60,25,2_NPL-4_(6-1-22),778.0,196.25,0.0011233374426972691
18.8,14.04,100x,0.175,0.25,1.75,0.0007,3.5,20,8,0.5,6.0,60,25,2_NPL-4_(6-1-22),779.0,184.75,0.001057511299558321
18.8,14.04,100x,0.175,0.25,1.75,0.0007,3.5,20,8,0.5,6.0,60,25,2_NPL-4_(6-1-22),780.0,189.25,0.0010832693555692136
18.8,14.04,100x,0.175,0.25,1.75,0.0007,3.5,20,8,0.5,6.0,60,25,2_NPL-4_(6-1-22),781.0,186.25,0.0010660973182286186
18.8,14.04,100x,0.175,0.25,1.75,0.0007,3.5,20,8,0.5,6.0,60,25,2_NPL-4_(6-1-22),782.0,184.125,0.0010539337917790303
18.8,14.04,100x,0.175,0.25,1.75,0.0007,3.5,20,8,0.5,6.0,60,25,2_NPL-4_(6-1-22),783.0,178.625,0.0010224517233212724
18.8,14.04,100x,0.175,0.25,1.75,0.0007,3.5,20,8,0.5,6.0,60,25,2_NPL-4_(6-1-22),784.0,170.5,0.0009759441221904937
18.8,14.04,100x,0.175,0.25,1.75,0.0007,3.5,20,8,0.5,6.0,60,25,2_NPL-4_(6-1-22),785.0,165.875,0.0009494705646237427
18.8,14.04,100x,0.175,0.25,1.75,0.0007,3.5,20,8,0.5,6.0,60,25,2_NPL-4_(6-1-22),786.0,164.25,0.0009401690443975871
18.8,14.04,100x,0.175,0.25,1.75,0.0007,3.5,20,8,0.5,6.0,60,25,2_NPL-4_(6-1-22),787.0,172.0,0.0009845301408607913
18.8,14.04,100x,0.175,0.25,1.75,0.0007,3.5,20,8,0.5,6.0,60,25,2_NPL-4_(6-1-22),788.0,162.0,0.0009272900163921407
18.8,14.04,100x,0.175,0.25,1.75,0.0007,3.5,20,8,0.5,6.0,60,25,2_NPL-4_(6-1-22),789.0,157.75,0.0009029629634929641
18.8,14.04,100x,0.175,0.25,1.75,0.0007,3.5,20,8,0.5,6.0,60,25,2_NPL-4_(6-1-22),790.0,152.25,0.0008714808950352062
18.8,14.04,100x,0.175,0.25,1.75,0.0007,3.5,20,8,0.5,6.0,60,25,2_NPL-4_(6-1-22),791.0,147.25,0.000842860832800881
18.8,14.04,100x,0.175,0.25,1.75,0.0007,3.5,20,8,0.5,6.0,60,25,2_NPL-4_(6-1-22),792.0,150.25,0.0008600328701414762
18.8,14.04,100x,0.175,0.25,1.75,0.0007,3.5,20,8,0.5,6.0,60,25,2_NPL-4_(6-1-22),793.0,147.75,0.0008457228390243135
18.8,14.04,100x,0.175,0.25,1.75,0.0007,3.5,20,8,0.5,6.0,60,25,2_NPL-4_(6-1-22),794.0,151.0,0.0008643258794766249
18.8,14.04,100x,0.175,0.25,1.75,0.0007,3.5,20,8,0.5,6.0,60,25,2_NPL-4_(6-1-22),795.0,144.125,0.0008249732939044276
18.8,14.04,100x,0.175,0.25,1.75,0.0007,3.5,20,8,0.5,6.0,60,25,2_NPL-4_(6-1-22),796.0,139.875,0.000800646241005251
18.8,14.04,100x,0.175,0.25,1.75,0.0007,3.5,20,8,0.5,6.0,60,25,2_NPL-4_(6-1-22),797.0,139.125,0.0007963532316701022
18.8,14.04,100x,0.175,0.25,1.75,0.0007,3.5,20,8,0.5,6.0,60,25,2_NPL-4_(6-1-22),798.0,139.42857142857142,0.0007980908783057577
18.8,14.04,100x,0.175,0.25,1.75,0.0007,3.5,20,8,0.5,6.0,60,25,2_NPL-4_(6-1-22),799.0,140.66666666666666,0.0008051777508590192
18.8,14.04,100x,0.175,0.25,1.75,0.0007,3.5,20,8,0.5,6.0,60,25,2_NPL-4_(6-1-22),800.0,136.4,0.000780755297752395
18.8,14.04,100x,0.175,0.25,1.75,0.0007,3.5,20,8,0.75,9.0,60,25,2_NPL-4_(6-1-22),440.0,81.0,0.000698923571413163
18.8,14.04,100x,0.175,0.25,1.75,0.0007,3.5,20,8,0.75,9.0,60,25,2_NPL-4_(6-1-22),441.0,84.2,0.0007265353668270164
18.8,14.04,100x,0.175,0.25,1.75,0.0007,3.5,20,8,0.75,9.0,60,25,2_NPL-4_(6-1-22),442.0,84.16666666666667,0.0007262477439581222
18.8,14.04,100x,0.175,0.25,1.75,0.0007,3.5,20,8,0.75,9.0,60,25,2_NPL-4_(6-1-22),443.0,85.57142857142857,0.0007383689934329535
18.8,14.04,100x,0.175,0.25,1.75,0.0007,3.5,20,8,0.75,9.0,60,25,2_NPL-4_(6-1-22),444.0,89.25,0.0007701102314645038
18.8,14.04,100x,0.175,0.25,1.75,0.0007,3.5,20,8,0.75,9.0,60,25,2_NPL-4_(6-1-22),445.0,91.375,0.0007884461893565158
18.8,14.04,100x,0.175,0.25,1.75,0.0007,3.5,20,8,0.75,9.0,60,25,2_NPL-4_(6-1-22),446.0,93.125,0.0008035463899734667
18.8,14.04,100x,0.175,0.25,1.75,0.0007,3.5,20,8,0.75,9.0,60,25,2_NPL-4_(6-1-22),447.0,89.75,0.0007744245744979183
18.8,14.04,100x,0.175,0.25,1.75,0.0007,3.5,20,8,0.75,9.0,60,25,2_NPL-4_(6-1-22),448.0,89.5,0.000772267402981211
18.8,14.04,100x,0.175,0.25,1.75,0.0007,3.5,20,8,0.75,9.0,60,25,2_NPL-4_(6-1-22),449.0,95.625,0.0008251181051405397
18.8,14.04,100x,0.175,0.25,1.75,0.0007,3.5,20,8,0.75,9.0,60,25,2_NPL-4_(6-1-22),450.0,99.5,0.0008585542636495028
18.8,14.04,100x,0.175,0.25,1.75,0.0007,3.5,20,8,0.75,9.0,60,25,2_NPL-4_(6-1-22),451.0,104.125,0.0008984619367085877
18.8,14.04,100x,0.175,0.25,1.75,0.0007,3.5,20,8,0.75,9.0,60,25,2_NPL-4_(6-1-22),452.0,107.0,0.0009232694091507215
18.8,14.04,100x,0.175,0.25,1.75,0.0007,3.5,20,8,0.75,9.0,60,25,2_NPL-4_(6-1-22),453.0,109.25,0.0009426839528010872
18.8,14.04,100x,0.175,0.25,1.75,0.0007,3.5,20,8,0.75,9.0,60,25,2_NPL-4_(6-1-22),454.0,115.875,0.0009998489979938304
18.8,14.04,100x,0.175,0.25,1.75,0.0007,3.5,20,8,0.75,9.0,60,25,2_NPL-4_(6-1-22),455.0,125.75,0.0010850572729037685
18.8,14.04,100x,0.175,0.25,1.75,0.0007,3.5,20,8,0.75,9.0,60,25,2_NPL-4_(6-1-22),456.0,135.375,0.0011681083762969994
18.8,14.04,100x,0.175,0.25,1.75,0.0007,3.5,20,8,0.75,9.0,60,25,2_NPL-4_(6-1-22),457.0,132.0,0.001138986560821451
18.8,14.04,100x,0.175,0.25,1.75,0.0007,3.5,20,8,0.75,9.0,60,25,2_NPL-4_(6-1-22),458.0,132.25,0.0011411437323381583
18.8,14.04,100x,0.175,0.25,1.75,0.0007,3.5,20,8,0.75,9.0,60,25,2_NPL-4_(6-1-22),459.0,131.625,0.00113575080354639
18.8,14.04,100x,0.175,0.25,1.75,0.0007,3.5,20,8,0.75,9.0,60,25,2_NPL-4_(6-1-22),460.0,128.75,0.001110943331104256
18.8,14.04,100x,0.175,0.25,1.75,0.0007,3.5,20,8,0.75,9.0,60,25,2_NPL-4_(6-1-22),461.0,132.125,0.0011400651465798045
18.8,14.04,100x,0.175,0.25,1.75,0.0007,3.5,20,8,0.75,9.0,60,25,2_NPL-4_(6-1-22),462.0,131.875,0.0011379079750630972
18.8,14.04,100x,0.175,0.25,1.75,0.0007,3.5,20,8,0.75,9.0,60,25,2_NPL-4_(6-1-22),463.0,129.625,0.0011184934314127316
18.8,14.04,100x,0.175,0.25,1.75,0.0007,3.5,20,8,0.75,9.0,60,25,2_NPL-4_(6-1-22),464.0,128.875,0.0011120219168626099
18.8,14.04,100x,0.175,0.25,1.75,0.0007,3.5,20,8,0.75,9.0,60,25,2_NPL-4_(6-1-22),465.0,127.5,0.0011001574735207196
18.8,14.04,100x,0.175,0.25,1.75,0.0007,3.5,20,8,0.75,9.0,60,25,2_NPL-4_(6-1-22),466.0,126.25,0.0010893716159371832
18.8,14.04,100x,0.175,0.25,1.75,0.0007,3.5,20,8,0.75,9.0,60,25,2_NPL-4_(6-1-22),467.0,125.875,0.0010861358586621223
18.8,14.04,100x,0.175,0.25,1.75,0.0007,3.5,20,8,0.75,9.0,60,25,2_NPL-4_(6-1-22),468.0,133.125,0.0011486938326466338
18.8,14.04,100x,0.175,0.25,1.75,0.0007,3.5,20,8,0.75,9.0,60,25,2_NPL-4_(6-1-22),469.0,134.5,0.0011605582759885238
18.8,14.04,100x,0.175,0.25,1.75,0.0007,3.5,20,8,0.75,9.0,60,25,2_NPL-4_(6-1-22),470.0,141.125,0.0012177233211812671
18.8,14.04,100x,0.175,0.25,1.75,0.0007,3.5,20,8,0.75,9.0,60,25,2_NPL-4_(6-1-22),471.0,154.0,0.0013288176542916928
18.8,14.04,100x,0.175,0.25,1.75,0.0007,3.5,20,8,0.75,9.0,60,25,2_NPL-4_(6-1-22),472.0,166.625,0.001437754815885411
18.8,14.04,100x,0.175,0.25,1.75,0.0007,3.5,20,8,0.75,9.0,60,25,2_NPL-4_(6-1-22),473.0,188.625,0.0016275859093556528
18.8,14.04,100x,0.175,0.25,1.75,0.0007,3.5,20,8,0.75,9.0,60,25,2_NPL-4_(6-1-22),474.0,213.125,0.0018389887179929675
18.8,14.04,100x,0.175,0.25,1.75,0.0007,3.5,20,8,0.75,9.0,60,25,2_NPL-4_(6-1-22),475.0,238.875,0.0020611773842138187
18.8,14.04,100x,0.175,0.25,1.75,0.0007,3.5,20,8,0.75,9.0,60,25,2_NPL-4_(6-1-22),476.0,269.0,0.0023211165519770476
18.8,14.04,100x,0.175,0.25,1.75,0.0007,3.5,20,8,0.75,9.0,60,25,2_NPL-4_(6-1-22),477.0,306.75,0.002646849450999849
18.8,14.04,100x,0.175,0.25,1.75,0.0007,3.5,20,8,0.75,9.0,60,25,2_NPL-4_(6-1-22),478.0,352.375,0.00304053325279893
18.8,14.04,100x,0.175,0.25,1.75,0.0007,3.5,20,8,0.75,9.0,60,25,2_NPL-4_(6-1-22),479.0,400.75,0.0034579459412817913
18.8,14.04,100x,0.175,0.25,1.75,0.0007,3.5,20,8,0.75,9.0,60,25,2_NPL-4_(6-1-22),480.0,455.375,0.003929287917682335
18.8,14.04,100x,0.175,0.25,1.75,0.0007,3.5,20,8,0.75,9.0,60,25,2_NPL-4_(6-1-22),481.0,518.0,0.004469659382617512
18.8,14.04,100x,0.175,0.25,1.75,0.0007,3.5,20,8,0.75,9.0,60,25,2_NPL-4_(6-1-22),482.0,590.875,0.005098474879737688
18.8,14.04,100x,0.175,0.25,1.75,0.0007,3.5,20,8,0.75,9.0,60,25,2_NPL-4_(6-1-22),483.0,672.0,0.005798477036909205
18.8,14.04,100x,0.175,0.25,1.75,0.0007,3.5,20,8,0.75,9.0,60,25,2_NPL-4_(6-1-22),484.0,743.625,0.006416506676445844
18.8,14.04,100x,0.175,0.25,1.75,0.0007,3.5,20,8,0.75,9.0,60,25,2_NPL-4_(6-1-22),485.0,853.25,0.007362426386521992
18.8,14.04,100x,0.175,0.25,1.75,0.0007,3.5,20,8,0.75,9.0,60,25,2_NPL-4_(6-1-22),486.0,950.875,0.00820480186379619
18.8,14.04,100x,0.175,0.25,1.75,0.0007,3.5,20,8,0.75,9.0,60,25,2_NPL-4_(6-1-22),487.0,1068.75,0.00922190823392368
18.8,14.04,100x,0.175,0.25,1.75,0.0007,3.5,20,8,0.75,9.0,60,25,2_NPL-4_(6-1-22),488.0,1217.5,0.01050542528636452
18.8,14.04,100x,0.175,0.25,1.75,0.0007,3.5,20,8,0.75,9.0,60,25,2_NPL-4_(6-1-22),489.0,1375.5,0.011868757684923528
18.8,14.04,100x,0.175,0.25,1.75,0.0007,3.5,20,8,0.75,9.0,60,25,2_NPL-4_(6-1-22),490.0,1561.375,0.013472614707595401
18.8,14.04,100x,0.175,0.25,1.75,0.0007,3.5,20,8,0.75,9.0,60,25,2_NPL-4_(6-1-22),491.0,1788.375,0.015431326444765624
18.8,14.04,100x,0.175,0.25,1.75,0.0007,3.5,20,8,0.75,9.0,60,25,2_NPL-4_(6-1-22),492.0,2066.0,0.01782686541406907
18.8,14.04,100x,0.175,0.25,1.75,0.0007,3.5,20,8,0.75,9.0,60,25,2_NPL-4_(6-1-22),493.0,2388.25,0.020607459499104773
18.8,14.04,100x,0.175,0.25,1.75,0.0007,3.5,20,8,0.75,9.0,60,25,2_NPL-4_(6-1-22),494.0,2803.0,0.024186207045322174
18.8,14.04,100x,0.175,0.25,1.75,0.0007,3.5,20,8,0.75,9.0,60,25,2_NPL-4_(6-1-22),495.0,3285.25,0.028347390901050543
18.8,14.04,100x,0.175,0.25,1.75,0.0007,3.5,20,8,0.75,9.0,60,25,2_NPL-4_(6-1-22),496.0,3873.5,0.0334232154798628
18.8,14.04,100x,0.175,0.25,1.75,0.0007,3.5,20,8,0.75,9.0,60,25,2_NPL-4_(6-1-22),497.0,4654.0,0.04015790495502297
18.8,14.04,100x,0.175,0.25,1.75,0.0007,3.5,20,8,0.75,9.0,60,25,2_NPL-4_(6-1-22),498.0,5656.0,0.048803848393985806
18.8,14.04,100x,0.175,0.25,1.75,0.0007,3.5,20,8,0.75,9.0,60,25,2_NPL-4_(6-1-22),499.0,6938.0,0.05986582393166081
18.8,14.04,100x,0.175,0.25,1.75,0.0007,3.5,20,8,0.75,9.0,60,25,2_NPL-4_(6-1-22),500.0,8656.375,0.07469314235174838
18.8,14.04,100x,0.175,0.25,1.75,0.0007,3.5,20,8,0.75,9.0,60,25,2_NPL-4_(6-1-22),501.0,10749.125,0.09275082511810515
18.8,14.04,100x,0.175,0.25,1.75,0.0007,3.5,20,8,0.75,9.0,60,25,2_NPL-4_(6-1-22),502.0,13439.25,0.11596306922363397
18.8,14.04,100x,0.175,0.25,1.75,0.0007,3.5,20,8,0.75,9.0,60,25,2_NPL-4_(6-1-22),503.0,17022.625,0.14688288715835796
18.8,14.04,100x,0.175,0.25,1.75,0.0007,3.5,20,8,0.75,9.0,60,25,2_NPL-4_(6-1-22),504.0,21497.375,0.1854941001359018
18.8,14.04,100x,0.175,0.25,1.75,0.0007,3.5,20,8,0.75,9.0,60,25,2_NPL-4_(6-1-22),505.0,27397.0,0.23640011217291887
18.8,14.04,100x,0.175,0.25,1.75,0.0007,3.5,20,8,0.75,9.0,60,25,2_NPL-4_(6-1-22),506.0,34788.75,0.3001812024074034
18.8,14.04,100x,0.175,0.25,1.75,0.0007,3.5,20,8,0.75,9.0,60,25,2_NPL-4_(6-1-22),507.0,44275.875,0.38204262570917014
18.8,14.04,100x,0.175,0.25,1.75,0.0007,3.5,20,8,0.75,9.0,60,25,2_NPL-4_(6-1-22),508.0,55965.875,0.4829119658304032
18.8,14.04,100x,0.175,0.25,1.75,0.0007,3.5,20,8,0.75,9.0,60,25,2_NPL-4_(6-1-22),509.0,70069.75,0.6046098755312035
18.8,14.04,100x,0.175,0.25,1.75,0.0007,3.5,20,8,0.75,9.0,60,25,2_NPL-4_(6-1-22),510.0,85032.125,0.7337155122203767
18.8,14.04,100x,0.175,0.25,1.75,0.0007,3.5,20,8,0.75,9.0,60,25,2_NPL-4_(6-1-22),511.0,98761.5,0.8521819789891494
18.8,14.04,100x,0.175,0.25,1.75,0.0007,3.5,20,8,0.75,9.0,60,25,2_NPL-4_(6-1-22),512.0,109335.25,0.9434195482882844
18.8,14.04,100x,0.175,0.25,1.75,0.0007,3.5,20,8,0.75,9.0,60,25,2_NPL-4_(6-1-22),513.0,115015.375,0.9924315637336325
18.8,14.04,100x,0.175,0.25,1.75,0.0007,3.5,20,8,0.75,9.0,60,25,2_NPL-4_(6-1-22),514.0,115892.5,1.0
18.8,14.04,100x,0.175,0.25,1.75,0.0007,3.5,20,8,0.75,9.0,60,25,2_NPL-4_(6-1-22),515.0,111784.375,0.9645522790517074
18.8,14.04,100x,0.175,0.25,1.75,0.0007,3.5,20,8,0.75,9.0,60,25,2_NPL-4_(6-1-22),516.0,103255.625,0.8909603727592381
18.8,14.04,100x,0.175,0.25,1.75,0.0007,3.5,20,8,0.75,9.0,60,25,2_NPL-4_(6-1-22),517.0,90544.25,0.7812779084064974
18.8,14.04,100x,0.175,0.25,1.75,0.0007,3.5,20,8,0.75,9.0,60,25,2_NPL-4_(6-1-22),518.0,75330.5,0.650003235757275
18.8,14.04,100x,0.175,0.25,1.75,0.0007,3.5,20,8,0.75,9.0,60,25,2_NPL-4_(6-1-22),519.0,59746.625,0.5155348706775675
18.8,14.04,100x,0.175,0.25,1.75,0.0007,3.5,20,8,0.75,9.0,60,25,2_NPL-4_(6-1-22),520.0,45771.625,0.3949489828936299
18.8,14.04,100x,0.175,0.25,1.75,0.0007,3.5,20,8,0.75,9.0,60,25,2_NPL-4_(6-1-22),521.0,34701.625,0.29942942813383094
18.8,14.04,100x,0.175,0.25,1.75,0.0007,3.5,20,8,0.75,9.0,60,25,2_NPL-4_(6-1-22),522.0,26387.875,0.2276926893457299
18.8,14.04,100x,0.175,0.25,1.75,0.0007,3.5,20,8,0.75,9.0,60,25,2_NPL-4_(6-1-22),523.0,20387.375,0.17591625860172141
18.8,14.04,100x,0.175,0.25,1.75,0.0007,3.5,20,8,0.75,9.0,60,25,2_NPL-4_(6-1-22),524.0,16009.875,0.13814418534417672
18.8,14.04,100x,0.175,0.25,1.75,0.0007,3.5,20,8,0.75,9.0,60,25,2_NPL-4_(6-1-22),525.0,12786.875,0.11033393015078628
18.8,14.04,100x,0.175,0.25,1.75,0.0007,3.5,20,8,0.75,9.0,60,25,2_NPL-4_(6-1-22),526.0,10400.625,0.08974372802381517
18.8,14.04,100x,0.175,0.25,1.75,0.0007,3.5,20,8,0.75,9.0,60,25,2_NPL-4_(6-1-22),527.0,8539.875,0.07368790042496279
18.8,14.04,100x,0.175,0.25,1.75,0.0007,3.5,20,8,0.75,9.0,60,25,2_NPL-4_(6-1-22),528.0,7167.625,0.061847185969756455
18.8,14.04,100x,0.175,0.25,1.75,0.0007,3.5,20,8,0.75,9.0,60,25,2_NPL-4_(6-1-22),529.0,6081.375,0.05247427572966327
18.8,14.04,100x,0.175,0.25,1.75,0.0007,3.5,20,8,0.75,9.0,60,25,2_NPL-4_(6-1-22),530.0,5243.125,0.04524127963414371
18.8,14.04,100x,0.175,0.25,1.75,0.0007,3.5,20,8,0.75,9.0,60,25,2_NPL-4_(6-1-22),531.0,4645.875,0.040087796880729984
18.8,14.04,100x,0.175,0.25,1.75,0.0007,3.5,20,8,0.75,9.0,60,25,2_NPL-4_(6-1-22),532.0,4162.875,0.035920141510451496
18.8,14.04,100x,0.175,0.25,1.75,0.0007,3.5,20,8,0.75,9.0,60,25,2_NPL-4_(6-1-22),533.0,3826.25,0.03301551006320513
18.8,14.04,100x,0.175,0.25,1.75,0.0007,3.5,20,8,0.75,9.0,60,25,2_NPL-4_(6-1-22),534.0,3577.5,0.030869124404081367
18.8,14.04,100x,0.175,0.25,1.75,0.0007,3.5,20,8,0.75,9.0,60,25,2_NPL-4_(6-1-22),535.0,3452.0,0.029786224302694307
18.8,14.04,100x,0.175,0.25,1.75,0.0007,3.5,20,8,0.75,9.0,60,25,2_NPL-4_(6-1-22),536.0,3332.5,0.02875509631770822
18.8,14.04,100x,0.175,0.25,1.75,0.0007,3.5,20,8,0.75,9.0,60,25,2_NPL-4_(6-1-22),537.0,3293.375,0.02841749897534353
18.8,14.04,100x,0.175,0.25,1.75,0.0007,3.5,20,8,0.75,9.0,60,25,2_NPL-4_(6-1-22),538.0,3309.25,0.028554479366654444
18.8,14.04,100x,0.175,0.25,1.75,0.0007,3.5,20,8,0.75,9.0,60,25,2_NPL-4_(6-1-22),539.0,3312.875,0.028585758353646698
18.8,14.04,100x,0.175,0.25,1.75,0.0007,3.5,20,8,0.75,9.0,60,25,2_NPL-4_(6-1-22),540.0,3322.125,0.028665573699764867
18.8,14.04,100x,0.175,0.25,1.75,0.0007,3.5,20,8,0.75,9.0,60,25,2_NPL-4_(6-1-22),541.0,3340.375,0.0288230472204845
18.8,14.04,100x,0.175,0.25,1.75,0.0007,3.5,20,8,0.75,9.0,60,25,2_NPL-4_(6-1-22),542.0,3390.25,0.029253402938067604
18.8,14.04,100x,0.175,0.25,1.75,0.0007,3.5,20,8,0.75,9.0,60,25,2_NPL-4_(6-1-22),543.0,3396.75,0.029309489397501994
18.8,14.04,100x,0.175,0.25,1.75,0.0007,3.5,20,8,0.75,9.0,60,25,2_NPL-4_(6-1-22),544.0,3439.25,0.029676208555342237
18.8,14.04,100x,0.175,0.25,1.75,0.0007,3.5,20,8,0.75,9.0,60,25,2_NPL-4_(6-1-22),545.0,3460.25,0.029857410962745648
18.8,14.04,100x,0.175,0.25,1.75,0.0007,3.5,20,8,0.75,9.0,60,25,2_NPL-4_(6-1-22),546.0,3466.625,0.029912418836421685
18.8,14.04,100x,0.175,0.25,1.75,0.0007,3.5,20,8,0.75,9.0,60,25,2_NPL-4_(6-1-22),547.0,3460.25,0.029857410962745648
18.8,14.04,100x,0.175,0.25,1.75,0.0007,3.5,20,8,0.75,9.0,60,25,2_NPL-4_(6-1-22),548.0,3422.5,0.029531678063722845
18.8,14.04,100x,0.175,0.25,1.75,0.0007,3.5,20,8,0.75,9.0,60,25,2_NPL-4_(6-1-22),549.0,3396.5,0.029307332225985288
18.8,14.04,100x,0.175,0.25,1.75,0.0007,3.5,20,8,0.75,9.0,60,25,2_NPL-4_(6-1-22),550.0,3300.0,0.028474664020536274
18.8,14.04,100x,0.175,0.25,1.75,0.0007,3.5,20,8,0.75,9.0,60,25,2_NPL-4_(6-1-22),551.0,3212.5,0.02771965398968872
18.8,14.04,100x,0.175,0.25,1.75,0.0007,3.5,20,8,0.75,9.0,60,25,2_NPL-4_(6-1-22),552.0,3083.625,0.02660763207282611
18.8,14.04,100x,0.175,0.25,1.75,0.0007,3.5,20,8,0.75,9.0,60,25,2_NPL-4_(6-1-22),553.0,2964.625,0.02558081843087344
18.8,14.04,100x,0.175,0.25,1.75,0.0007,3.5,20,8,0.75,9.0,60,25,2_NPL-4_(6-1-22),554.0,2856.25,0.024645684578380827
18.8,14.04,100x,0.175,0.25,1.75,0.0007,3.5,20,8,0.75,9.0,60,25,2_NPL-4_(6-1-22),555.0,2745.0,0.023685743253446082
18.8,14.04,100x,0.175,0.25,1.75,0.0007,3.5,20,8,0.75,9.0,60,25,2_NPL-4_(6-1-22),556.0,2667.75,0.02301917725478353
18.8,14.04,100x,0.175,0.25,1.75,0.0007,3.5,20,8,0.75,9.0,60,25,2_NPL-4_(6-1-22),557.0,2548.5,0.02199020644131415
18.8,14.04,100x,0.175,0.25,1.75,0.0007,3.5,20,8,0.75,9.0,60,25,2_NPL-4_(6-1-22),558.0,2522.125,0.02176262484630153
18.8,14.04,100x,0.175,0.25,1.75,0.0007,3.5,20,8,0.75,9.0,60,25,2_NPL-4_(6-1-22),559.0,2500.75,0.021578186681623056
18.8,14.04,100x,0.175,0.25,1.75,0.0007,3.5,20,8,0.75,9.0,60,25,2_NPL-4_(6-1-22),560.0,2509.25,0.021651530513191103
18.8,14.04,100x,0.175,0.25,1.75,0.0007,3.5,20,8,0.75,9.0,60,25,2_NPL-4_(6-1-22),561.0,2491.5,0.021498371335504887
18.8,14.04,100x,0.175,0.25,1.75,0.0007,3.5,20,8,0.75,9.0,60,25,2_NPL-4_(6-1-22),562.0,2478.625,0.02138727700239446
18.8,14.04,100x,0.175,0.25,1.75,0.0007,3.5,20,8,0.75,9.0,60,25,2_NPL-4_(6-1-22),563.0,2521.375,0.021756153331751408
18.8,14.04,100x,0.175,0.25,1.75,0.0007,3.5,20,8,0.75,9.0,60,25,2_NPL-4_(6-1-22),564.0,2562.75,0.022113165217766465
18.8,14.04,100x,0.175,0.25,1.75,0.0007,3.5,20,8,0.75,9.0,60,25,2_NPL-4_(6-1-22),565.0,2646.125,0.022832581918588345
18.8,14.04,100x,0.175,0.25,1.75,0.0007,3.5,20,8,0.75,9.0,60,25,2_NPL-4_(6-1-22),566.0,2720.125,0.023471104687533707
18.8,14.04,100x,0.175,0.25,1.75,0.0007,3.5,20,8,0.75,9.0,60,25,2_NPL-4_(6-1-22),567.0,2778.125,0.0239715684794098
18.8,14.04,100x,0.175,0.25,1.75,0.0007,3.5,20,8,0.75,9.0,60,25,2_NPL-4_(6-1-22),568.0,2842.0,0.024522725801928512
18.8,14.04,100x,0.175,0.25,1.75,0.0007,3.5,20,8,0.75,9.0,60,25,2_NPL-4_(6-1-22),569.0,2944.0,0.025402851780745087
18.8,14.04,100x,0.175,0.25,1.75,0.0007,3.5,20,8,0.75,9.0,60,25,2_NPL-4_(6-1-22),570.0,3024.25,0.02609530383760813
18.8,14.04,100x,0.175,0.25,1.75,0.0007,3.5,20,8,0.75,9.0,60,25,2_NPL-4_(6-1-22),571.0,3065.375,0.026450158552106477
18.8,14.04,100x,0.175,0.25,1.75,0.0007,3.5,20,8,0.75,9.0,60,25,2_NPL-4_(6-1-22),572.0,3113.5,0.026865414069072634
18.8,14.04,100x,0.175,0.25,1.75,0.0007,3.5,20,8,0.75,9.0,60,25,2_NPL-4_(6-1-22),573.0,3154.5,0.027219190197812628
18.8,14.04,100x,0.175,0.25,1.75,0.0007,3.5,20,8,0.75,9.0,60,25,2_NPL-4_(6-1-22),574.0,3168.25,0.02733783463123153
18.8,14.04,100x,0.175,0.25,1.75,0.0007,3.5,20,8,0.75,9.0,60,25,2_NPL-4_(6-1-22),575.0,3196.75,0.02758375218413616
18.8,14.04,100x,0.175,0.25,1.75,0.0007,3.5,20,8,0.75,9.0,60,25,2_NPL-4_(6-1-22),576.0,3220.875,0.027791919235498414
18.8,14.04,100x,0.175,0.25,1.75,0.0007,3.5,20,8,0.75,9.0,60,25,2_NPL-4_(6-1-22),577.0,3262.875,0.02815432405030524
18.8,14.04,100x,0.175,0.25,1.75,0.0007,3.5,20,8,0.75,9.0,60,25,2_NPL-4_(6-1-22),578.0,3284.875,0.02834415514377548
18.8,14.04,100x,0.175,0.25,1.75,0.0007,3.5,20,8,0.75,9.0,60,25,2_NPL-4_(6-1-22),579.0,3339.25,0.028813339948659318
18.8,14.04,100x,0.175,0.25,1.75,0.0007,3.5,20,8,0.75,9.0,60,25,2_NPL-4_(6-1-22),580.0,3371.125,0.029088379317039496
18.8,14.04,100x,0.175,0.25,1.75,0.0007,3.5,20,8,0.75,9.0,60,25,2_NPL-4_(6-1-22),581.0,3401.75,0.02935263282783614
18.8,14.04,100x,0.175,0.25,1.75,0.0007,3.5,20,8,0.75,9.0,60,25,2_NPL-4_(6-1-22),582.0,3423.625,0.02954138533554803
18.8,14.04,100x,0.175,0.25,1.75,0.0007,3.5,20,8,0.75,9.0,60,25,2_NPL-4_(6-1-22),583.0,3472.125,0.029959876609789243
18.8,14.04,100x,0.175,0.25,1.75,0.0007,3.5,20,8,0.75,9.0,60,25,2_NPL-4_(6-1-22),584.0,3519.125,0.030365424854930215
18.8,14.04,100x,0.175,0.25,1.75,0.0007,3.5,20,8,0.75,9.0,60,25,2_NPL-4_(6-1-22),585.0,3518.125,0.030356796168863387
18.8,14.04,100x,0.175,0.25,1.75,0.0007,3.5,20,8,0.75,9.0,60,25,2_NPL-4_(6-1-22),586.0,3568.625,0.03079254481523826
18.8,14.04,100x,0.175,0.25,1.75,0.0007,3.5,20,8,0.75,9.0,60,25,2_NPL-4_(6-1-22),587.0,3611.0,0.031158185387320146
18.8,14.04,100x,0.175,0.25,1.75,0.0007,3.5,20,8,0.75,9.0,60,25,2_NPL-4_(6-1-22),588.0,3699.375,0.03192074551847617
18.8,14.04,100x,0.175,0.25,1.75,0.0007,3.5,20,8,0.75,9.0,60,25,2_NPL-4_(6-1-22),589.0,3744.75,0.03231227214875855
18.8,14.04,100x,0.175,0.25,1.75,0.0007,3.5,20,8,0.75,9.0,60,25,2_NPL-4_(6-1-22),590.0,3827.75,0.03302845309230537
18.8,14.04,100x,0.175,0.25,1.75,0.0007,3.5,20,8,0.75,9.0,60,25,2_NPL-4_(6-1-22),591.0,3889.0,0.03355696011389866
18.8,14.04,100x,0.175,0.25,1.75,0.0007,3.5,20,8,0.75,9.0,60,25,2_NPL-4_(6-1-22),592.0,3957.375,0.0341469465237181
18.8,14.04,100x,0.175,0.25,1.75,0.0007,3.5,20,8,0.75,9.0,60,25,2_NPL-4_(6-1-22),593.0,4024.625,0.034727225661712366
18.8,14.04,100x,0.175,0.25,1.75,0.0007,3.5,20,8,0.75,9.0,60,25,2_NPL-4_(6-1-22),594.0,4073.125,0.03514571693595358
18.8,14.04,100x,0.175,0.25,1.75,0.0007,3.5,20,8,0.75,9.0,60,25,2_NPL-4_(6-1-22),595.0,4114.0,0.03549841447893522
18.8,14.04,100x,0.175,0.25,1.75,0.0007,3.5,20,8,0.75,9.0,60,25,2_NPL-4_(6-1-22),596.0,4145.875,0.0357734538473154
18.8,14.04,100x,0.175,0.25,1.75,0.0007,3.5,20,8,0.75,9.0,60,25,2_NPL-4_(6-1-22),597.0,4203.875,0.036273917639191494
18.8,14.04,100x,0.175,0.25,1.75,0.0007,3.5,20,8,0.75,9.0,60,25,2_NPL-4_(6-1-22),598.0,4229.25,0.03649287054813728
18.8,14.04,100x,0.175,0.25,1.75,0.0007,3.5,20,8,0.75,9.0,60,25,2_NPL-4_(6-1-22),599.0,4281.125,0.036940483637854044
18.8,14.04,100x,0.175,0.25,1.75,0.0007,3.5,20,8,0.75,9.0,60,25,2_NPL-4_(6-1-22),600.0,4309.0,0.03718100826196691
18.8,14.04,100x,0.175,0.25,1.75,0.0007,3.5,20,8,0.75,9.0,60,25,2_NPL-4_(6-1-22),601.0,4344.375,0.03748624803158099
18.8,14.04,100x,0.175,0.25,1.75,0.0007,3.5,20,8,0.75,9.0,60,25,2_NPL-4_(6-1-22),602.0,4377.0,0.03776775891451129
18.8,14.04,100x,0.175,0.25,1.75,0.0007,3.5,20,8,0.75,9.0,60,25,2_NPL-4_(6-1-22),603.0,4453.375,0.03842677481286537
18.8,14.04,100x,0.175,0.25,1.75,0.0007,3.5,20,8,0.75,9.0,60,25,2_NPL-4_(6-1-22),604.0,4466.5,0.0385400263174925
18.8,14.04,100x,0.175,0.25,1.75,0.0007,3.5,20,8,0.75,9.0,60,25,2_NPL-4_(6-1-22),605.0,4513.25,0.038943417391116765
18.8,14.04,100x,0.175,0.25,1.75,0.0007,3.5,20,8,0.75,9.0,60,25,2_NPL-4_(6-1-22),606.0,4550.25,0.03926267877558945
18.8,14.04,100x,0.175,0.25,1.75,0.0007,3.5,20,8,0.75,9.0,60,25,2_NPL-4_(6-1-22),607.0,4568.75,0.03942230946782579
18.8,14.04,100x,0.175,0.25,1.75,0.0007,3.5,20,8,0.75,9.0,60,25,2_NPL-4_(6-1-22),608.0,4601.0,0.039700584593481025
18.8,14.04,100x,0.175,0.25,1.75,0.0007,3.5,20,8,0.75,9.0,60,25,2_NPL-4_(6-1-22),609.0,4646.25,0.04009103263800505
18.8,14.04,100x,0.175,0.25,1.75,0.0007,3.5,20,8,0.75,9.0,60,25,2_NPL-4_(6-1-22),610.0,4698.25,0.040539724313480165
18.8,14.04,100x,0.175,0.25,1.75,0.0007,3.5,20,8,0.75,9.0,60,25,2_NPL-4_(6-1-22),611.0,4703.5,0.04058502491533102
18.8,14.04,100x,0.175,0.25,1.75,0.0007,3.5,20,8,0.75,9.0,60,25,2_NPL-4_(6-1-22),612.0,4765.25,0.041117846279957716
18.8,14.04,100x,0.175,0.25,1.75,0.0007,3.5,20,8,0.75,9.0,60,25,2_NPL-4_(6-1-22),613.0,4780.25,0.04124727657096016
18.8,14.04,100x,0.175,0.25,1.75,0.0007,3.5,20,8,0.75,9.0,60,25,2_NPL-4_(6-1-22),614.0,4827.125,0.041651746230342776
18.8,14.04,100x,0.175,0.25,1.75,0.0007,3.5,20,8,0.75,9.0,60,25,2_NPL-4_(6-1-22),615.0,4845.125,0.0418070625795457
18.8,14.04,100x,0.175,0.25,1.75,0.0007,3.5,20,8,0.75,9.0,60,25,2_NPL-4_(6-1-22),616.0,4876.875,0.04208102336216753
18.8,14.04,100x,0.175,0.25,1.75,0.0007,3.5,20,8,0.75,9.0,60,25,2_NPL-4_(6-1-22),617.0,4878.0,0.042090730633992705
18.8,14.04,100x,0.175,0.25,1.75,0.0007,3.5,20,8,0.75,9.0,60,25,2_NPL-4_(6-1-22),618.0,4882.5,0.04212955972129344
18.8,14.04,100x,0.175,0.25,1.75,0.0007,3.5,20,8,0.75,9.0,60,25,2_NPL-4_(6-1-22),619.0,4899.0,0.04227193304139612
18.8,14.04,100x,0.175,0.25,1.75,0.0007,3.5,20,8,0.75,9.0,60,25,2_NPL-4_(6-1-22),620.0,4873.375,0.042050822960933626
18.8,14.04,100x,0.175,0.25,1.75,0.0007,3.5,20,8,0.75,9.0,60,25,2_NPL-4_(6-1-22),621.0,4865.625,0.0419839506439157
18.8,14.04,100x,0.175,0.25,1.75,0.0007,3.5,20,8,0.75,9.0,60,25,2_NPL-4_(6-1-22),622.0,4859.125,0.04192786418448131
18.8,14.04,100x,0.175,0.25,1.75,0.0007,3.5,20,8,0.75,9.0,60,25,2_NPL-4_(6-1-22),623.0,4854.0,0.04188364216838881
18.8,14.04,100x,0.175,0.25,1.75,0.0007,3.5,20,8,0.75,9.0,60,25,2_NPL-4_(6-1-22),624.0,4870.25,0.042023858316974784
18.8,14.04,100x,0.175,0.25,1.75,0.0007,3.5,20,8,0.75,9.0,60,25,2_NPL-4_(6-1-22),625.0,4860.625,0.04194080721358155
18.8,14.04,100x,0.175,0.25,1.75,0.0007,3.5,20,8,0.75,9.0,60,25,2_NPL-4_(6-1-22),626.0,4860.125,0.04193649287054814
18.8,14.04,100x,0.175,0.25,1.75,0.0007,3.5,20,8,0.75,9.0,60,25,2_NPL-4_(6-1-22),627.0,4832.875,0.04170136117522704
18.8,14.04,100x,0.175,0.25,1.75,0.0007,3.5,20,8,0.75,9.0,60,25,2_NPL-4_(6-1-22),628.0,4821.25,0.04160105269970015
18.8,14.04,100x,0.175,0.25,1.75,0.0007,3.5,20,8,0.75,9.0,60,25,2_NPL-4_(6-1-22),629.0,4814.875,0.041546044826024114
18.8,14.04,100x,0.175,0.25,1.75,0.0007,3.5,20,8,0.75,9.0,60,25,2_NPL-4_(6-1-22),630.0,4799.75,0.041415535949263324
18.8,14.04,100x,0.175,0.25,1.75,0.0007,3.5,20,8,0.75,9.0,60,25,2_NPL-4_(6-1-22),631.0,4783.875,0.041278555557952415
18.8,14.04,100x,0.175,0.25,1.75,0.0007,3.5,20,8,0.75,9.0,60,25,2_NPL-4_(6-1-22),632.0,4695.0,0.04051168108376297
18.8,14.04,100x,0.175,0.25,1.75,0.0007,3.5,20,8,0.75,9.0,60,25,2_NPL-4_(6-1-22),633.0,4679.0,0.0403736221066937
18.8,14.04,100x,0.175,0.25,1.75,0.0007,3.5,20,8,0.75,9.0,60,25,2_NPL-4_(6-1-22),634.0,4606.125,0.039744806609573524
18.8,14.04,100x,0.175,0.25,1.75,0.0007,3.5,20,8,0.75,9.0,60,25,2_NPL-4_(6-1-22),635.0,4573.375,0.039462217140884874
18.8,14.04,100x,0.175,0.25,1.75,0.0007,3.5,20,8,0.75,9.0,60,25,2_NPL-4_(6-1-22),636.0,4520.25,0.039003818193584575
18.8,14.04,100x,0.175,0.25,1.75,0.0007,3.5,20,8,0.75,9.0,60,25,2_NPL-4_(6-1-22),637.0,4476.0,0.03862199883512738
18.8,14.04,100x,0.175,0.25,1.75,0.0007,3.5,20,8,0.75,9.0,60,25,2_NPL-4_(6-1-22),638.0,4436.375,0.038280087149729275
18.8,14.04,100x,0.175,0.25,1.75,0.0007,3.5,20,8,0.75,9.0,60,25,2_NPL-4_(6-1-22),639.0,4382.75,0.03781737385939556
18.8,14.04,100x,0.175,0.25,1.75,0.0007,3.5,20,8,0.75,9.0,60,25,2_NPL-4_(6-1-22),640.0,4393.0,0.03790581789158056
18.8,14.04,100x,0.175,0.25,1.75,0.0007,3.5,20,8,0.75,9.0,60,25,2_NPL-4_(6-1-22),641.0,4385.25,0.03783894557456263
18.8,14.04,100x,0.175,0.25,1.75,0.0007,3.5,20,8,0.75,9.0,60,25,2_NPL-4_(6-1-22),642.0,4389.625,0.03787669607610501
18.8,14.04,100x,0.175,0.25,1.75,0.0007,3.5,20,8,0.75,9.0,60,25,2_NPL-4_(6-1-22),643.0,4365.5,0.037668529024742756
18.8,14.04,100x,0.175,0.25,1.75,0.0007,3.5,20,8,0.75,9.0,60,25,2_NPL-4_(6-1-22),644.0,4351.875,0.03755096317708221
18.8,14.04,100x,0.175,0.25,1.75,0.0007,3.5,20,8,0.75,9.0,60,25,2_NPL-4_(6-1-22),645.0,4312.625,0.03721228724895916
18.8,14.04,100x,0.175,0.25,1.75,0.0007,3.5,20,8,0.75,9.0,60,25,2_NPL-4_(6-1-22),646.0,4256.5,0.036728002243458374
18.8,14.04,100x,0.175,0.25,1.75,0.0007,3.5,20,8,0.75,9.0,60,25,2_NPL-4_(6-1-22),647.0,4219.125,0.03640550510171064
18.8,14.04,100x,0.175,0.25,1.75,0.0007,3.5,20,8,0.75,9.0,60,25,2_NPL-4_(6-1-22),648.0,4145.375,0.03576913950428198
18.8,14.04,100x,0.175,0.25,1.75,0.0007,3.5,20,8,0.75,9.0,60,25,2_NPL-4_(6-1-22),649.0,4050.0,0.034946178570658154
18.8,14.04,100x,0.175,0.25,1.75,0.0007,3.5,20,8,0.75,9.0,60,25,2_NPL-4_(6-1-22),650.0,3973.375,0.03428500550078737
18.8,14.04,100x,0.175,0.25,1.75,0.0007,3.5,20,8,0.75,9.0,60,25,2_NPL-4_(6-1-22),651.0,3921.875,0.03384062816834567
18.8,14.04,100x,0.175,0.25,1.75,0.0007,3.5,20,8,0.75,9.0,60,25,2_NPL-4_(6-1-22),652.0,3872.25,0.03341242962227927
18.8,14.04,100x,0.175,0.25,1.75,0.0007,3.5,20,8,0.75,9.0,60,25,2_NPL-4_(6-1-22),653.0,3817.25,0.03293785188860366
18.8,14.04,100x,0.175,0.25,1.75,0.0007,3.5,20,8,0.75,9.0,60,25,2_NPL-4_(6-1-22),654.0,3770.0,0.032530146471945985
18.8,14.04,100x,0.175,0.25,1.75,0.0007,3.5,20,8,0.75,9.0,60,25,2_NPL-4_(6-1-22),655.0,3694.25,0.03187652350238367
18.8,14.04,100x,0.175,0.25,1.75,0.0007,3.5,20,8,0.75,9.0,60,25,2_NPL-4_(6-1-22),656.0,3638.75,0.03139763142567466
18.8,14.04,100x,0.175,0.25,1.75,0.0007,3.5,20,8,0.75,9.0,60,25,2_NPL-4_(6-1-22),657.0,3624.0,0.031270358306188926
18.8,14.04,100x,0.175,0.25,1.75,0.0007,3.5,20,8,0.75,9.0,60,25,2_NPL-4_(6-1-22),658.0,3598.375,0.03104924822572643
18.8,14.04,100x,0.175,0.25,1.75,0.0007,3.5,20,8,0.75,9.0,60,25,2_NPL-4_(6-1-22),659.0,3526.125,0.030425825657398018
18.8,14.04,100x,0.175,0.25,1.75,0.0007,3.5,20,8,0.75,9.0,60,25,2_NPL-4_(6-1-22),660.0,3447.5,0.029747395215393577
18.8,14.04,100x,0.175,0.25,1.75,0.0007,3.5,20,8,0.75,9.0,60,25,2_NPL-4_(6-1-22),661.0,3377.0,0.02913907284768212
18.8,14.04,100x,0.175,0.25,1.75,0.0007,3.5,20,8,0.75,9.0,60,25,2_NPL-4_(6-1-22),662.0,3317.75,0.02862782319822249
18.8,14.04,100x,0.175,0.25,1.75,0.0007,3.5,20,8,0.75,9.0,60,25,2_NPL-4_(6-1-22),663.0,3283.0,0.028327976357400177
18.8,14.04,100x,0.175,0.25,1.75,0.0007,3.5,20,8,0.75,9.0,60,25,2_NPL-4_(6-1-22),664.0,3225.0,0.027827512565524085
18.8,14.04,100x,0.175,0.25,1.75,0.0007,3.5,20,8,0.75,9.0,60,25,2_NPL-4_(6-1-22),665.0,3135.125,0.027052009405267814
18.8,14.04,100x,0.175,0.25,1.75,0.0007,3.5,20,8,0.75,9.0,60,25,2_NPL-4_(6-1-22),666.0,3068.75,0.026479280367582025
18.8,14.04,100x,0.175,0.25,1.75,0.0007,3.5,20,8,0.75,9.0,60,25,2_NPL-4_(6-1-22),667.0,3020.75,0.026065103436374228
18.8,14.04,100x,0.175,0.25,1.75,0.0007,3.5,20,8,0.75,9.0,60,25,2_NPL-4_(6-1-22),668.0,2972.5,0.025648769333649717
18.8,14.04,100x,0.175,0.25,1.75,0.0007,3.5,20,8,0.75,9.0,60,25,2_NPL-4_(6-1-22),669.0,2929.0,0.02527342148974265
18.8,14.04,100x,0.175,0.25,1.75,0.0007,3.5,20,8,0.75,9.0,60,25,2_NPL-4_(6-1-22),670.0,2876.5,0.024820415471234116
18.8,14.04,100x,0.175,0.25,1.75,0.0007,3.5,20,8,0.75,9.0,60,25,2_NPL-4_(6-1-22),671.0,2831.625,0.024433203183985158
18.8,14.04,100x,0.175,0.25,1.75,0.0007,3.5,20,8,0.75,9.0,60,25,2_NPL-4_(6-1-22),672.0,2779.75,0.023985590094268396
18.8,14.04,100x,0.175,0.25,1.75,0.0007,3.5,20,8,0.75,9.0,60,25,2_NPL-4_(6-1-22),673.0,2735.875,0.023607006493086266
18.8,14.04,100x,0.175,0.25,1.75,0.0007,3.5,20,8,0.75,9.0,60,25,2_NPL-4_(6-1-22),674.0,2672.875,0.023063399270876028
18.8,14.04,100x,0.175,0.25,1.75,0.0007,3.5,20,8,0.75,9.0,60,25,2_NPL-4_(6-1-22),675.0,2602.75,0.02245831266043963
18.8,14.04,100x,0.175,0.25,1.75,0.0007,3.5,20,8,0.75,9.0,60,25,2_NPL-4_(6-1-22),676.0,2541.75,0.02193196281036305
18.8,14.04,100x,0.175,0.25,1.75,0.0007,3.5,20,8,0.75,9.0,60,25,2_NPL-4_(6-1-22),677.0,2472.0,0.021330111957201716
18.8,14.04,100x,0.175,0.25,1.75,0.0007,3.5,20,8,0.75,9.0,60,25,2_NPL-4_(6-1-22),678.0,2416.875,0.02085445563776776
18.8,14.04,100x,0.175,0.25,1.75,0.0007,3.5,20,8,0.75,9.0,60,25,2_NPL-4_(6-1-22),679.0,2376.0,0.020501758094786115
18.8,14.04,100x,0.175,0.25,1.75,0.0007,3.5,20,8,0.75,9.0,60,25,2_NPL-4_(6-1-22),680.0,2326.75,0.02007679530599478
18.8,14.04,100x,0.175,0.25,1.75,0.0007,3.5,20,8,0.75,9.0,60,25,2_NPL-4_(6-1-22),681.0,2267.75,0.01956770282805186
18.8,14.04,100x,0.175,0.25,1.75,0.0007,3.5,20,8,0.75,9.0,60,25,2_NPL-4_(6-1-22),682.0,2221.5,0.01916862609746101
18.8,14.04,100x,0.175,0.25,1.75,0.0007,3.5,20,8,0.75,9.0,60,25,2_NPL-4_(6-1-22),683.0,2179.5,0.018806221282654183
18.8,14.04,100x,0.175,0.25,1.75,0.0007,3.5,20,8,0.75,9.0,60,25,2_NPL-4_(6-1-22),684.0,2155.25,0.018596975645533576
18.8,14.04,100x,0.175,0.25,1.75,0.0007,3.5,20,8,0.75,9.0,60,25,2_NPL-4_(6-1-22),685.0,2128.375,0.018365079707487544
18.8,14.04,100x,0.175,0.25,1.75,0.0007,3.5,20,8,0.75,9.0,60,25,2_NPL-4_(6-1-22),686.0,2087.25,0.018010224992989193
18.8,14.04,100x,0.175,0.25,1.75,0.0007,3.5,20,8,0.75,9.0,60,25,2_NPL-4_(6-1-22),687.0,2040.125,0.017603598162089867
18.8,14.04,100x,0.175,0.25,1.75,0.0007,3.5,20,8,0.75,9.0,60,25,2_NPL-4_(6-1-22),688.0,2037.75,0.017583105032681148
18.8,14.04,100x,0.175,0.25,1.75,0.0007,3.5,20,8,0.75,9.0,60,25,2_NPL-4_(6-1-22),689.0,2036.5,0.017572319175097613
18.8,14.04,100x,0.175,0.25,1.75,0.0007,3.5,20,8,0.75,9.0,60,25,2_NPL-4_(6-1-22),690.0,2021.75,0.017445046055611882
18.8,14.04,100x,0.175,0.25,1.75,0.0007,3.5,20,8,0.75,9.0,60,25,2_NPL-4_(6-1-22),691.0,2013.875,0.0173770951528356
18.8,14.04,100x,0.175,0.25,1.75,0.0007,3.5,20,8,0.75,9.0,60,25,2_NPL-4_(6-1-22),692.0,1973.75,0.01703086912440408
18.8,14.04,100x,0.175,0.25,1.75,0.0007,3.5,20,8,0.75,9.0,60,25,2_NPL-4_(6-1-22),693.0,1960.125,0.016913303276743535
18.8,14.04,100x,0.175,0.25,1.75,0.0007,3.5,20,8,0.75,9.0,60,25,2_NPL-4_(6-1-22),694.0,1917.5,0.01654550553314494
18.8,14.04,100x,0.175,0.25,1.75,0.0007,3.5,20,8,0.75,9.0,60,25,2_NPL-4_(6-1-22),695.0,1905.375,0.016440882714584635
18.8,14.04,100x,0.175,0.25,1.75,0.0007,3.5,20,8,0.75,9.0,60,25,2_NPL-4_(6-1-22),696.0,1852.25,0.015982483767284335
18.8,14.04,100x,0.175,0.25,1.75,0.0007,3.5,20,8,0.75,9.0,60,25,2_NPL-4_(6-1-22),697.0,1800.875,0.015539185020600988
18.8,14.04,100x,0.175,0.25,1.75,0.0007,3.5,20,8,0.75,9.0,60,25,2_NPL-4_(6-1-22),698.0,1742.0,0.015031171128416421
18.8,14.04,100x,0.175,0.25,1.75,0.0007,3.5,20,8,0.75,9.0,60,25,2_NPL-4_(6-1-22),699.0,1694.125,0.014618072782966974
18.8,14.04,100x,0.175,0.25,1.75,0.0007,3.5,20,8,0.75,9.0,60,25,2_NPL-4_(6-1-22),700.0,1656.0,0.014289104126669111
18.8,14.04,100x,0.175,0.25,1.75,0.0007,3.5,20,8,0.75,9.0,60,25,2_NPL-4_(6-1-22),701.0,1616.875,0.01395150678430442
18.8,14.04,100x,0.175,0.25,1.75,0.0007,3.5,20,8,0.75,9.0,60,25,2_NPL-4_(6-1-22),702.0,1608.25,0.013877084366978019
18.8,14.04,100x,0.175,0.25,1.75,0.0007,3.5,20,8,0.75,9.0,60,25,2_NPL-4_(6-1-22),703.0,1536.875,0.013261211898958087
18.8,14.04,100x,0.175,0.25,1.75,0.0007,3.5,20,8,0.75,9.0,60,25,2_NPL-4_(6-1-22),704.0,1492.375,0.012877235368984188
18.8,14.04,100x,0.175,0.25,1.75,0.0007,3.5,20,8,0.75,9.0,60,25,2_NPL-4_(6-1-22),705.0,1465.875,0.012648575188213215
18.8,14.04,100x,0.175,0.25,1.75,0.0007,3.5,20,8,0.75,9.0,60,25,2_NPL-4_(6-1-22),706.0,1445.75,0.012474922881118278
18.8,14.04,100x,0.175,0.25,1.75,0.0007,3.5,20,8,0.75,9.0,60,25,2_NPL-4_(6-1-22),707.0,1419.75,0.01225057704338072
18.8,14.04,100x,0.175,0.25,1.75,0.0007,3.5,20,8,0.75,9.0,60,25,2_NPL-4_(6-1-22),708.0,1380.125,0.011908665357982613
18.8,14.04,100x,0.175,0.25,1.75,0.0007,3.5,20,8,0.75,9.0,60,25,2_NPL-4_(6-1-22),709.0,1331.375,0.011488016912224692
18.8,14.04,100x,0.175,0.25,1.75,0.0007,3.5,20,8,0.75,9.0,60,25,2_NPL-4_(6-1-22),710.0,1285.25,0.011090018767392195
18.8,14.04,100x,0.175,0.25,1.75,0.0007,3.5,20,8,0.75,9.0,60,25,2_NPL-4_(6-1-22),711.0,1257.5,0.010850572729037685
18.8,14.04,100x,0.175,0.25,1.75,0.0007,3.5,20,8,0.75,9.0,60,25,2_NPL-4_(6-1-22),712.0,1213.375,0.010469831956338849
18.8,14.04,100x,0.175,0.25,1.75,0.0007,3.5,20,8,0.75,9.0,60,25,2_NPL-4_(6-1-22),713.0,1174.625,0.010135470371249218
18.8,14.04,100x,0.175,0.25,1.75,0.0007,3.5,20,8,0.75,9.0,60,25,2_NPL-4_(6-1-22),714.0,1135.75,0.009800030200401233
18.8,14.04,100x,0.175,0.25,1.75,0.0007,3.5,20,8,0.75,9.0,60,25,2_NPL-4_(6-1-22),715.0,1090.5,0.009409582155877214
18.8,14.04,100x,0.175,0.25,1.75,0.0007,3.5,20,8,0.75,9.0,60,25,2_NPL-4_(6-1-22),716.0,1067.5,0.009211122376340143
18.8,14.04,100x,0.175,0.25,1.75,0.0007,3.5,20,8,0.75,9.0,60,25,2_NPL-4_(6-1-22),717.0,1039.25,0.008967361994952218
18.8,14.04,100x,0.175,0.25,1.75,0.0007,3.5,20,8,0.75,9.0,60,25,2_NPL-4_(6-1-22),718.0,1020.625,0.008806652716957524
18.8,14.04,100x,0.175,0.25,1.75,0.0007,3.5,20,8,0.75,9.0,60,25,2_NPL-4_(6-1-22),719.0,1002.25,0.008648100610479539
18.8,14.04,100x,0.175,0.25,1.75,0.0007,3.5,20,8,0.75,9.0,60,25,2_NPL-4_(6-1-22),720.0,990.875,0.008549949306469358
18.8,14.04,100x,0.175,0.25,1.75,0.0007,3.5,20,8,0.75,9.0,60,25,2_NPL-4_(6-1-22),721.0,962.5,0.00830511033932308
18.8,14.04,100x,0.175,0.25,1.75,0.0007,3.5,20,8,0.75,9.0,60,25,2_NPL-4_(6-1-22),722.0,947.875,0.008178915805595703
18.8,14.04,100x,0.175,0.25,1.75,0.0007,3.5,20,8,0.75,9.0,60,25,2_NPL-4_(6-1-22),723.0,930.0,0.008024678042151132
18.8,14.04,100x,0.175,0.25,1.75,0.0007,3.5,20,8,0.75,9.0,60,25,2_NPL-4_(6-1-22),724.0,916.25,0.007906033608732231
18.8,14.04,100x,0.175,0.25,1.75,0.0007,3.5,20,8,0.75,9.0,60,25,2_NPL-4_(6-1-22),725.0,894.375,0.007717281101020342
18.8,14.04,100x,0.175,0.25,1.75,0.0007,3.5,20,8,0.75,9.0,60,25,2_NPL-4_(6-1-22),726.0,862.875,0.007445477489915223
18.8,14.04,100x,0.175,0.25,1.75,0.0007,3.5,20,8,0.75,9.0,60,25,2_NPL-4_(6-1-22),727.0,842.375,0.007268589425545225
18.8,14.04,100x,0.175,0.25,1.75,0.0007,3.5,20,8,0.75,9.0,60,25,2_NPL-4_(6-1-22),728.0,819.75,0.007073365403283215
18.8,14.04,100x,0.175,0.25,1.75,0.0007,3.5,20,8,0.75,9.0,60,25,2_NPL-4_(6-1-22),729.0,789.5,0.006812347649761632
18.8,14.04,100x,0.175,0.25,1.75,0.0007,3.5,20,8,0.75,9.0,60,25,2_NPL-4_(6-1-22),730.0,761.5,0.006570744439890416
18.8,14.04,100x,0.175,0.25,1.75,0.0007,3.5,20,8,0.75,9.0,60,25,2_NPL-4_(6-1-22),731.0,739.375,0.00637983476066182
18.8,14.04,100x,0.175,0.25,1.75,0.0007,3.5,20,8,0.75,9.0,60,25,2_NPL-4_(6-1-22),732.0,711.125,0.006136074379273896
18.8,14.04,100x,0.175,0.25,1.75,0.0007,3.5,20,8,0.75,9.0,60,25,2_NPL-4_(6-1-22),733.0,695.625,0.006002329745238044
18.8,14.04,100x,0.175,0.25,1.75,0.0007,3.5,20,8,0.75,9.0,60,25,2_NPL-4_(6-1-22),734.0,680.5,0.005871820868477253
18.8,14.04,100x,0.175,0.25,1.75,0.0007,3.5,20,8,0.75,9.0,60,25,2_NPL-4_(6-1-22),735.0,653.25,0.005636689173156157
18.8,14.04,100x,0.175,0.25,1.75,0.0007,3.5,20,8,0.75,9.0,60,25,2_NPL-4_(6-1-22),736.0,635.625,0.005484608581228293
18.8,14.04,100x,0.175,0.25,1.75,0.0007,3.5,20,8,0.75,9.0,60,25,2_NPL-4_(6-1-22),737.0,619.125,0.005342235261125612
18.8,14.04,100x,0.175,0.25,1.75,0.0007,3.5,20,8,0.75,9.0,60,25,2_NPL-4_(6-1-22),738.0,596.0,0.005142696895830187
18.8,14.04,100x,0.175,0.25,1.75,0.0007,3.5,20,8,0.75,9.0,60,25,2_NPL-4_(6-1-22),739.0,582.875,0.005029445391203055
18.8,14.04,100x,0.175,0.25,1.75,0.0007,3.5,20,8,0.75,9.0,60,25,2_NPL-4_(6-1-22),740.0,560.75,0.004838535711974459
18.8,14.04,100x,0.175,0.25,1.75,0.0007,3.5,20,8,0.75,9.0,60,25,2_NPL-4_(6-1-22),741.0,548.5,0.004732834307655802
18.8,14.04,100x,0.175,0.25,1.75,0.0007,3.5,20,8,0.75,9.0,60,25,2_NPL-4_(6-1-22),742.0,523.625,0.004518195741743426
18.8,14.04,100x,0.175,0.25,1.75,0.0007,3.5,20,8,0.75,9.0,60,25,2_NPL-4_(6-1-22),743.0,506.75,0.0043725866643656835
18.8,14.04,100x,0.175,0.25,1.75,0.0007,3.5,20,8,0.75,9.0,60,25,2_NPL-4_(6-1-22),744.0,484.25,0.004178441227862028
18.8,14.04,100x,0.175,0.25,1.75,0.0007,3.5,20,8,0.75,9.0,60,25,2_NPL-4_(6-1-22),745.0,471.375,0.004067346894751602
18.8,14.04,100x,0.175,0.25,1.75,0.0007,3.5,20,8,0.75,9.0,60,25,2_NPL-4_(6-1-22),746.0,464.0,0.004003710335008737
18.8,14.04,100x,0.175,0.25,1.75,0.0007,3.5,20,8,0.75,9.0,60,25,2_NPL-4_(6-1-22),747.0,448.5,0.0038699657009728843
18.8,14.04,100x,0.175,0.25,1.75,0.0007,3.5,20,8,0.75,9.0,60,25,2_NPL-4_(6-1-22),748.0,434.375,0.0037480855102789224
18.8,14.04,100x,0.175,0.25,1.75,0.0007,3.5,20,8,0.75,9.0,60,25,2_NPL-4_(6-1-22),749.0,415.75,0.003587376232284229
18.8,14.04,100x,0.175,0.25,1.75,0.0007,3.5,20,8,0.75,9.0,60,25,2_NPL-4_(6-1-22),750.0,410.625,0.003543154216191729
18.8,14.04,100x,0.175,0.25,1.75,0.0007,3.5,20,8,0.75,9.0,60,25,2_NPL-4_(6-1-22),751.0,405.25,0.0034967750285825228
18.8,14.04,100x,0.175,0.25,1.75,0.0007,3.5,20,8,0.75,9.0,60,25,2_NPL-4_(6-1-22),752.0,399.75,0.003449317255214962
18.8,14.04,100x,0.175,0.25,1.75,0.0007,3.5,20,8,0.75,9.0,60,25,2_NPL-4_(6-1-22),753.0,391.875,0.003381366352438682
