Repository: maykcaldas/BioNano-DOE

## Filesystem

```bash
AgML
├── Data
│   ├── absorbance_data
│   ├── fluorescence_data
│   ├── processed_data.csv
│   ├── abs_spectra_data.csv
│   ├── fl_spectra_data.csv
│   ├── pool_chunk.{txt, pkl}
│   ├── pool_processed.{csv, txt, pkl}
│   ├── procedures.tsv
├── process_data.ipynb
├── predict.ipynb
```

- Data: Directory with all the raw and processed data
    - absorbance_data and fluorescence_data: raw data from the experimental measurement.
    - processed_data.csv: processed raw data. File with all the experiments, spectra and properties. It is written in Processing_data_for_BO.ipynb.
    - abs_spectra_data.csv and fl_spectra_data.csv: processed dataset.

File: AgML/Data/fl_spectra_data.csv (part 30 of 58)
Dimension1(nm),Dimension2(nm),OD,Dilution(%),Nano_stock_vol(mL),Diluted_vol(mL),AgConc(M),AgMass(mg),MeOH_vol(mL),H2O_vol(mL),Doping(%),AgSol(uL),Time(min),Temperature(C),Experiment,Wavelength(nm),Fluorescence,Fluorescence_norm
36.27,6.52,100x,0.12,0.5,3.5,0.0007,3.5,20,8,3.0,41.9,10,0,7_NPL-12_(3-8-23),509.0,85169.375,0.9945220315629069
36.27,6.52,100x,0.12,0.5,3.5,0.0007,3.5,20,8,3.0,41.9,10,0,7_NPL-12_(3-8-23),510.0,85638.5,1.0
36.27,6.52,100x,0.12,0.5,3.5,0.0007,3.5,20,8,3.0,41.9,10,0,7_NPL-12_(3-8-23),511.0,82283.25,0.960820775702517
36.27,6.52,100x,0.12,0.5,3.5,0.0007,3.5,20,8,3.0,41.9,10,0,7_NPL-12_(3-8-23),512.0,75604.625,0.8828345311980009
36.27,6.52,100x,0.12,0.5,3.5,0.0007,3.5,20,8,3.0,41.9,10,0,7_NPL-12_(3-8-23),513.0,66222.75,0.7732824605755589
36.27,6.52,100x,0.12,0.5,3.5,0.0007,3.5,20,8,3.0,41.9,10,0,7_NPL-12_(3-8-23),514.0,55178.375,0.6443173922943536
36.27,6.52,100x,0.12,0.5,3.5,0.0007,3.5,20,8,3.0,41.9,10,0,7_NPL-12_(3-8-23),515.0,43939.375,0.5130796896255773
36.27,6.52,100x,0.12,0.5,3.5,0.0007,3.5,20,8,3.0,41.9,10,0,7_NPL-12_(3-8-23),516.0,33867.75,0.3954734144105747
36.27,6.52,100x,0.12,0.5,3.5,0.0007,3.5,20,8,3.0,41.9,10,0,7_NPL-12_(3-8-23),517.0,25521.75,0.2980172469158147
36.27,6.52,100x,0.12,0.5,3.5,0.0007,3.5,20,8,3.0,41.9,10,0,7_NPL-12_(3-8-23),518.0,19167.0,0.2238128878950472
36.27,6.52,100x,0.12,0.5,3.5,0.0007,3.5,20,8,3.0,41.9,10,0,7_NPL-12_(3-8-23),519.0,14560.875,0.17002720738919996
36.27,6.52,100x,0.12,0.5,3.5,0.0007,3.5,20,8,3.0,41.9,10,0,7_NPL-12_(3-8-23),520.0,11163.25,0.13035317059500107
36.27,6.52,100x,0.12,0.5,3.5,0.0007,3.5,20,8,3.0,41.9,10,0,7_NPL-12_(3-8-23),521.0,8648.125,0.10098407842267204
36.27,6.52,100x,0.12,0.5,3.5,0.0007,3.5,20,8,3.0,41.9,10,0,7_NPL-12_(3-8-23),522.0,6821.0,0.07964875610852595
36.27,6.52,100x,0.12,0.5,3.5,0.0007,3.5,20,8,3.0,41.9,10,0,7_NPL-12_(3-8-23),523.0,5469.5,0.0638673026734471
36.27,6.52,100x,0.12,0.5,3.5,0.0007,3.5,20,8,3.0,41.9,10,0,7_NPL-12_(3-8-23),524.0,4381.125,0.05115835751443568
36.27,6.52,100x,0.12,0.5,3.5,0.0007,3.5,20,8,3.0,41.9,10,0,7_NPL-12_(3-8-23),525.0,3556.5,0.04152921875091226
36.27,6.52,100x,0.12,0.5,3.5,0.0007,3.5,20,8,3.0,41.9,10,0,7_NPL-12_(3-8-23),526.0,2973.125,0.034717154083735706
36.27,6.52,100x,0.12,0.5,3.5,0.0007,3.5,20,8,3.0,41.9,10,0,7_NPL-12_(3-8-23),527.0,2477.875,0.02893412425486201
36.27,6.52,100x,0.12,0.5,3.5,0.0007,3.5,20,8,3.0,41.9,10,0,7_NPL-12_(3-8-23),528.0,2107.125,0.02460487981456938
36.27,6.52,100x,0.12,0.5,3.5,0.0007,3.5,20,8,3.0,41.9,10,0,7_NPL-12_(3-8-23),529.0,1833.0,0.021403924636699614
36.27,6.52,100x,0.12,0.5,3.5,0.0007,3.5,20,8,3.0,41.9,10,0,7_NPL-12_(3-8-23),530.0,1604.125,0.018731353304880398
36.27,6.52,100x,0.12,0.5,3.5,0.0007,3.5,20,8,3.0,41.9,10,0,7_NPL-12_(3-8-23),531.0,1450.625,0.016938935175184057
36.27,6.52,100x,0.12,0.5,3.5,0.0007,3.5,20,8,3.0,41.9,10,0,7_NPL-12_(3-8-23),532.0,1319.875,0.015412168592397111
36.27,6.52,100x,0.12,0.5,3.5,0.0007,3.5,20,8,3.0,41.9,10,0,7_NPL-12_(3-8-23),533.0,1254.25,0.014645866053235403
36.27,6.52,100x,0.12,0.5,3.5,0.0007,3.5,20,8,3.0,41.9,10,0,7_NPL-12_(3-8-23),534.0,1186.5,0.013854749908043695
36.27,6.52,100x,0.12,0.5,3.5,0.0007,3.5,20,8,3.0,41.9,10,0,7_NPL-12_(3-8-23),535.0,1133.625,0.013237329005061976
36.27,6.52,100x,0.12,0.5,3.5,0.0007,3.5,20,8,3.0,41.9,10,0,7_NPL-12_(3-8-23),536.0,1079.625,0.012606771487123199
36.27,6.52,100x,0.12,0.5,3.5,0.0007,3.5,20,8,3.0,41.9,10,0,7_NPL-12_(3-8-23),537.0,1070.625,0.012501678567466736
36.27,6.52,100x,0.12,0.5,3.5,0.0007,3.5,20,8,3.0,41.9,10,0,7_NPL-12_(3-8-23),538.0,1040.875,0.01215428808304676
36.27,6.52,100x,0.12,0.5,3.5,0.0007,3.5,20,8,3.0,41.9,10,0,7_NPL-12_(3-8-23),539.0,1030.25,0.01203022005289677
36.27,6.52,100x,0.12,0.5,3.5,0.0007,3.5,20,8,3.0,41.9,10,0,7_NPL-12_(3-8-23),540.0,1044.0,0.0121907786801497
36.27,6.52,100x,0.12,0.5,3.5,0.0007,3.5,20,8,3.0,41.9,10,0,7_NPL-12_(3-8-23),541.0,1058.125,0.012355716179054982
36.27,6.52,100x,0.12,0.5,3.5,0.0007,3.5,20,8,3.0,41.9,10,0,7_NPL-12_(3-8-23),542.0,1045.75,0.012211213414527345
36.27,6.52,100x,0.12,0.5,3.5,0.0007,3.5,20,8,3.0,41.9,10,0,7_NPL-12_(3-8-23),543.0,1047.5,0.01223164814890499
36.27,6.52,100x,0.12,0.5,3.5,0.0007,3.5,20,8,3.0,41.9,10,0,7_NPL-12_(3-8-23),544.0,1053.875,0.012306088966994986
36.27,6.52,100x,0.12,0.5,3.5,0.0007,3.5,20,8,3.0,41.9,10,0,7_NPL-12_(3-8-23),545.0,1046.0,0.01221413266229558
36.27,6.52,100x,0.12,0.5,3.5,0.0007,3.5,20,8,3.0,41.9,10,0,7_NPL-12_(3-8-23),546.0,1051.875,0.012282734984849103
36.27,6.52,100x,0.12,0.5,3.5,0.0007,3.5,20,8,3.0,41.9,10,0,7_NPL-12_(3-8-23),547.0,1045.125,0.012203915295106758
36.27,6.52,100x,0.12,0.5,3.5,0.0007,3.5,20,8,3.0,41.9,10,0,7_NPL-12_(3-8-23),548.0,1028.75,0.01201270456628736
36.27,6.52,100x,0.12,0.5,3.5,0.0007,3.5,20,8,3.0,41.9,10,0,7_NPL-12_(3-8-23),549.0,1004.875,0.011733916404420909
36.27,6.52,100x,0.12,0.5,3.5,0.0007,3.5,20,8,3.0,41.9,10,0,7_NPL-12_(3-8-23),550.0,1001.625,0.011695966183433854
36.27,6.52,100x,0.12,0.5,3.5,0.0007,3.5,20,8,3.0,41.9,10,0,7_NPL-12_(3-8-23),551.0,1002.875,0.011710562422275028
36.27,6.52,100x,0.12,0.5,3.5,0.0007,3.5,20,8,3.0,41.9,10,0,7_NPL-12_(3-8-23),552.0,1011.25,0.011808357222510904
36.27,6.52,100x,0.12,0.5,3.5,0.0007,3.5,20,8,3.0,41.9,10,0,7_NPL-12_(3-8-23),553.0,1009.75,0.011790841735901492
36.27,6.52,100x,0.12,0.5,3.5,0.0007,3.5,20,8,3.0,41.9,10,0,7_NPL-12_(3-8-23),554.0,1011.25,0.011808357222510904
36.27,6.52,100x,0.12,0.5,3.5,0.0007,3.5,20,8,3.0,41.9,10,0,7_NPL-12_(3-8-23),555.0,1022.125,0.01193534450042913
36.27,6.52,100x,0.12,0.5,3.5,0.0007,3.5,20,8,3.0,41.9,10,0,7_NPL-12_(3-8-23),556.0,1040.25,0.012146989963626172
36.27,6.52,100x,0.12,0.5,3.5,0.0007,3.5,20,8,3.0,41.9,10,0,7_NPL-12_(3-8-23),557.0,1050.75,0.012269598369892045
36.27,6.52,100x,0.12,0.5,3.5,0.0007,3.5,20,8,3.0,41.9,10,0,7_NPL-12_(3-8-23),558.0,1071.75,0.012514815182423793
36.27,6.52,100x,0.12,0.5,3.5,0.0007,3.5,20,8,3.0,41.9,10,0,7_NPL-12_(3-8-23),559.0,1089.75,0.01272500102173672
36.27,6.52,100x,0.12,0.5,3.5,0.0007,3.5,20,8,3.0,41.9,10,0,7_NPL-12_(3-8-23),560.0,1098.375,0.012825715069740829
36.27,6.52,100x,0.12,0.5,3.5,0.0007,3.5,20,8,3.0,41.9,10,0,7_NPL-12_(3-8-23),561.0,1127.25,0.01316288818697198
36.27,6.52,100x,0.12,0.5,3.5,0.0007,3.5,20,8,3.0,41.9,10,0,7_NPL-12_(3-8-23),562.0,1153.875,0.013473788074289016
36.27,6.52,100x,0.12,0.5,3.5,0.0007,3.5,20,8,3.0,41.9,10,0,7_NPL-12_(3-8-23),563.0,1176.0,0.013732141501777822
36.27,6.52,100x,0.12,0.5,3.5,0.0007,3.5,20,8,3.0,41.9,10,0,7_NPL-12_(3-8-23),564.0,1199.75,0.014009470039760155
36.27,6.52,100x,0.12,0.5,3.5,0.0007,3.5,20,8,3.0,41.9,10,0,7_NPL-12_(3-8-23),565.0,1232.875,0.014396270369051303
36.27,6.52,100x,0.12,0.5,3.5,0.0007,3.5,20,8,3.0,41.9,10,0,7_NPL-12_(3-8-23),566.0,1248.5,0.014578723354565995
36.27,6.52,100x,0.12,0.5,3.5,0.0007,3.5,20,8,3.0,41.9,10,0,7_NPL-12_(3-8-23),567.0,1275.5,0.014894002113535384
36.27,6.52,100x,0.12,0.5,3.5,0.0007,3.5,20,8,3.0,41.9,10,0,7_NPL-12_(3-8-23),568.0,1310.375,0.015301237177204177
36.27,6.52,100x,0.12,0.5,3.5,0.0007,3.5,20,8,3.0,41.9,10,0,7_NPL-12_(3-8-23),569.0,1349.5,0.015758099452932967
36.27,6.52,100x,0.12,0.5,3.5,0.0007,3.5,20,8,3.0,41.9,10,0,7_NPL-12_(3-8-23),570.0,1381.375,0.01613030354338294
36.27,6.52,100x,0.12,0.5,3.5,0.0007,3.5,20,8,3.0,41.9,10,0,7_NPL-12_(3-8-23),571.0,1404.5,0.016400333961944687
36.27,6.52,100x,0.12,0.5,3.5,0.0007,3.5,20,8,3.0,41.9,10,0,7_NPL-12_(3-8-23),572.0,1426.75,0.016660147013317608
36.27,6.52,100x,0.12,0.5,3.5,0.0007,3.5,20,8,3.0,41.9,10,0,7_NPL-12_(3-8-23),573.0,1446.25,0.016887848339239946
36.27,6.52,100x,0.12,0.5,3.5,0.0007,3.5,20,8,3.0,41.9,10,0,7_NPL-12_(3-8-23),574.0,1460.75,0.017057164709797578
36.27,6.52,100x,0.12,0.5,3.5,0.0007,3.5,20,8,3.0,41.9,10,0,7_NPL-12_(3-8-23),575.0,1486.375,0.017356387606041676
36.27,6.52,100x,0.12,0.5,3.5,0.0007,3.5,20,8,3.0,41.9,10,0,7_NPL-12_(3-8-23),576.0,1502.375,0.01754321946320872
36.27,6.52,100x,0.12,0.5,3.5,0.0007,3.5,20,8,3.0,41.9,10,0,7_NPL-12_(3-8-23),577.0,1506.625,0.017592846675268718
36.27,6.52,100x,0.12,0.5,3.5,0.0007,3.5,20,8,3.0,41.9,10,0,7_NPL-12_(3-8-23),578.0,1521.0,0.017760703421942234
36.27,6.52,100x,0.12,0.5,3.5,0.0007,3.5,20,8,3.0,41.9,10,0,7_NPL-12_(3-8-23),579.0,1534.875,0.017922721673079282
36.27,6.52,100x,0.12,0.5,3.5,0.0007,3.5,20,8,3.0,41.9,10,0,7_NPL-12_(3-8-23),580.0,1569.125,0.018322658617327486
36.27,6.52,100x,0.12,0.5,3.5,0.0007,3.5,20,8,3.0,41.9,10,0,7_NPL-12_(3-8-23),581.0,1597.25,0.018651073991253934
36.27,6.52,100x,0.12,0.5,3.5,0.0007,3.5,20,8,3.0,41.9,10,0,7_NPL-12_(3-8-23),582.0,1644.75,0.0192057310672186
36.27,6.52,100x,0.12,0.5,3.5,0.0007,3.5,20,8,3.0,41.9,10,0,7_NPL-12_(3-8-23),583.0,1655.875,0.01933563759290506
36.27,6.52,100x,0.12,0.5,3.5,0.0007,3.5,20,8,3.0,41.9,10,0,7_NPL-12_(3-8-23),584.0,1684.5,0.019669891462367976
36.27,6.52,100x,0.12,0.5,3.5,0.0007,3.5,20,8,3.0,41.9,10,0,7_NPL-12_(3-8-23),585.0,1706.375,0.019925325642088546
36.27,6.52,100x,0.12,0.5,3.5,0.0007,3.5,20,8,3.0,41.9,10,0,7_NPL-12_(3-8-23),586.0,1734.125,0.02024936214436264
36.27,6.52,100x,0.12,0.5,3.5,0.0007,3.5,20,8,3.0,41.9,10,0,7_NPL-12_(3-8-23),587.0,1772.0,0.020691628181250254
36.27,6.52,100x,0.12,0.5,3.5,0.0007,3.5,20,8,3.0,41.9,10,0,7_NPL-12_(3-8-23),588.0,1769.25,0.020659516455799668
36.27,6.52,100x,0.12,0.5,3.5,0.0007,3.5,20,8,3.0,41.9,10,0,7_NPL-12_(3-8-23),589.0,1776.5,0.020744174641078486
36.27,6.52,100x,0.12,0.5,3.5,0.0007,3.5,20,8,3.0,41.9,10,0,7_NPL-12_(3-8-23),590.0,1781.5,0.020802559596443188
36.27,6.52,100x,0.12,0.5,3.5,0.0007,3.5,20,8,3.0,41.9,10,0,7_NPL-12_(3-8-23),591.0,1822.375,0.021279856606549623
36.27,6.52,100x,0.12,0.5,3.5,0.0007,3.5,20,8,3.0,41.9,10,0,7_NPL-12_(3-8-23),592.0,1845.875,0.021554265896763722
36.27,6.52,100x,0.12,0.5,3.5,0.0007,3.5,20,8,3.0,41.9,10,0,7_NPL-12_(3-8-23),593.0,1875.0,0.02189435826176311
36.27,6.52,100x,0.12,0.5,3.5,0.0007,3.5,20,8,3.0,41.9,10,0,7_NPL-12_(3-8-23),594.0,1919.625,0.022415443988393072
36.27,6.52,100x,0.12,0.5,3.5,0.0007,3.5,20,8,3.0,41.9,10,0,7_NPL-12_(3-8-23),595.0,1945.125,0.02271320726075305
36.27,6.52,100x,0.12,0.5,3.5,0.0007,3.5,20,8,3.0,41.9,10,0,7_NPL-12_(3-8-23),596.0,1979.625,0.02311606345276949
36.27,6.52,100x,0.12,0.5,3.5,0.0007,3.5,20,8,3.0,41.9,10,0,7_NPL-12_(3-8-23),597.0,2001.25,0.023368578384721825
36.27,6.52,100x,0.12,0.5,3.5,0.0007,3.5,20,8,3.0,41.9,10,0,7_NPL-12_(3-8-23),598.0,2037.625,0.023793328935000028
36.27,6.52,100x,0.12,0.5,3.5,0.0007,3.5,20,8,3.0,41.9,10,0,7_NPL-12_(3-8-23),599.0,2042.625,0.02385171389036473
36.27,6.52,100x,0.12,0.5,3.5,0.0007,3.5,20,8,3.0,41.9,10,0,7_NPL-12_(3-8-23),600.0,2063.75,0.024098390326780596
36.27,6.52,100x,0.12,0.5,3.5,0.0007,3.5,20,8,3.0,41.9,10,0,7_NPL-12_(3-8-23),601.0,2082.125,0.024312955037745873
36.27,6.52,100x,0.12,0.5,3.5,0.0007,3.5,20,8,3.0,41.9,10,0,7_NPL-12_(3-8-23),602.0,2079.875,0.024286681807831757
36.27,6.52,100x,0.12,0.5,3.5,0.0007,3.5,20,8,3.0,41.9,10,0,7_NPL-12_(3-8-23),603.0,2084.5,0.024340687891544106
36.27,6.52,100x,0.12,0.5,3.5,0.0007,3.5,20,8,3.0,41.9,10,0,7_NPL-12_(3-8-23),604.0,2084.625,0.024342147515428226
36.27,6.52,100x,0.12,0.5,3.5,0.0007,3.5,20,8,3.0,41.9,10,0,7_NPL-12_(3-8-23),605.0,2135.5,0.024936214436264065
36.27,6.52,100x,0.12,0.5,3.5,0.0007,3.5,20,8,3.0,41.9,10,0,7_NPL-12_(3-8-23),606.0,2138.875,0.02497562428113524
36.27,6.52,100x,0.12,0.5,3.5,0.0007,3.5,20,8,3.0,41.9,10,0,7_NPL-12_(3-8-23),607.0,2162.875,0.025255872066885805
36.27,6.52,100x,0.12,0.5,3.5,0.0007,3.5,20,8,3.0,41.9,10,0,7_NPL-12_(3-8-23),608.0,2169.875,0.025337611004396386
36.27,6.52,100x,0.12,0.5,3.5,0.0007,3.5,20,8,3.0,41.9,10,0,7_NPL-12_(3-8-23),609.0,2196.5,0.025648510891713425
36.27,6.52,100x,0.12,0.5,3.5,0.0007,3.5,20,8,3.0,41.9,10,0,7_NPL-12_(3-8-23),610.0,2211.375,0.02582220613392341
36.27,6.52,100x,0.12,0.5,3.5,0.0007,3.5,20,8,3.0,41.9,10,0,7_NPL-12_(3-8-23),611.0,2238.375,0.0261374848928928
36.27,6.52,100x,0.12,0.5,3.5,0.0007,3.5,20,8,3.0,41.9,10,0,7_NPL-12_(3-8-23),612.0,2252.5,0.026302422391798082
36.27,6.52,100x,0.12,0.5,3.5,0.0007,3.5,20,8,3.0,41.9,10,0,7_NPL-12_(3-8-23),613.0,2246.25,0.026229441197592206
36.27,6.52,100x,0.12,0.5,3.5,0.0007,3.5,20,8,3.0,41.9,10,0,7_NPL-12_(3-8-23),614.0,2257.875,0.026365186218815135
36.27,6.52,100x,0.12,0.5,3.5,0.0007,3.5,20,8,3.0,41.9,10,0,7_NPL-12_(3-8-23),615.0,2263.625,0.02643232891748454
36.27,6.52,100x,0.12,0.5,3.5,0.0007,3.5,20,8,3.0,41.9,10,0,7_NPL-12_(3-8-23),616.0,2280.5,0.02662937814184041
36.27,6.52,100x,0.12,0.5,3.5,0.0007,3.5,20,8,3.0,41.9,10,0,7_NPL-12_(3-8-23),617.0,2259.875,0.026388540200961017
36.27,6.52,100x,0.12,0.5,3.5,0.0007,3.5,20,8,3.0,41.9,10,0,7_NPL-12_(3-8-23),618.0,2244.5,0.02620900646321456
36.27,6.52,100x,0.12,0.5,3.5,0.0007,3.5,20,8,3.0,41.9,10,0,7_NPL-12_(3-8-23),619.0,2240.875,0.02616667737057515
36.27,6.52,100x,0.12,0.5,3.5,0.0007,3.5,20,8,3.0,41.9,10,0,7_NPL-12_(3-8-23),620.0,2237.125,0.026122888654051622
36.27,6.52,100x,0.12,0.5,3.5,0.0007,3.5,20,8,3.0,41.9,10,0,7_NPL-12_(3-8-23),621.0,2236.625,0.026117050158515155
36.27,6.52,100x,0.12,0.5,3.5,0.0007,3.5,20,8,3.0,41.9,10,0,7_NPL-12_(3-8-23),622.0,2239.625,0.026152081131733975
36.27,6.52,100x,0.12,0.5,3.5,0.0007,3.5,20,8,3.0,41.9,10,0,7_NPL-12_(3-8-23),623.0,2212.75,0.025838261996648702
36.27,6.52,100x,0.12,0.5,3.5,0.0007,3.5,20,8,3.0,41.9,10,0,7_NPL-12_(3-8-23),624.0,2200.5,0.025695218856005186
36.27,6.52,100x,0.12,0.5,3.5,0.0007,3.5,20,8,3.0,41.9,10,0,7_NPL-12_(3-8-23),625.0,2193.25,0.025610560670726368
36.27,6.52,100x,0.12,0.5,3.5,0.0007,3.5,20,8,3.0,41.9,10,0,7_NPL-12_(3-8-23),626.0,2198.75,0.02567478412162754
36.27,6.52,100x,0.12,0.5,3.5,0.0007,3.5,20,8,3.0,41.9,10,0,7_NPL-12_(3-8-23),627.0,2185.375,0.025518604366026962
36.27,6.52,100x,0.12,0.5,3.5,0.0007,3.5,20,8,3.0,41.9,10,0,7_NPL-12_(3-8-23),628.0,2193.625,0.02561493954237872
36.27,6.52,100x,0.12,0.5,3.5,0.0007,3.5,20,8,3.0,41.9,10,0,7_NPL-12_(3-8-23),629.0,2197.375,0.025658728258902246
36.27,6.52,100x,0.12,0.5,3.5,0.0007,3.5,20,8,3.0,41.9,10,0,7_NPL-12_(3-8-23),630.0,2177.0,0.025420809565791087
36.27,6.52,100x,0.12,0.5,3.5,0.0007,3.5,20,8,3.0,41.9,10,0,7_NPL-12_(3-8-23),631.0,2189.0,0.02556093345866637
36.27,6.52,100x,0.12,0.5,3.5,0.0007,3.5,20,8,3.0,41.9,10,0,7_NPL-12_(3-8-23),632.0,2192.75,0.025604722175189897
36.27,6.52,100x,0.12,0.5,3.5,0.0007,3.5,20,8,3.0,41.9,10,0,7_NPL-12_(3-8-23),633.0,2174.25,0.0253886978403405
36.27,6.52,100x,0.12,0.5,3.5,0.0007,3.5,20,8,3.0,41.9,10,0,7_NPL-12_(3-8-23),634.0,2147.5,0.025076338329139348
36.27,6.52,100x,0.12,0.5,3.5,0.0007,3.5,20,8,3.0,41.9,10,0,7_NPL-12_(3-8-23),635.0,2125.625,0.024820904149418777
36.27,6.52,100x,0.12,0.5,3.5,0.0007,3.5,20,8,3.0,41.9,10,0,7_NPL-12_(3-8-23),636.0,2098.5,0.02450416576656527
36.27,6.52,100x,0.12,0.5,3.5,0.0007,3.5,20,8,3.0,41.9,10,0,7_NPL-12_(3-8-23),637.0,2075.125,0.024231216100235292
36.27,6.52,100x,0.12,0.5,3.5,0.0007,3.5,20,8,3.0,41.9,10,0,7_NPL-12_(3-8-23),638.0,2062.375,0.0240823344640553
36.27,6.52,100x,0.12,0.5,3.5,0.0007,3.5,20,8,3.0,41.9,10,0,7_NPL-12_(3-8-23),639.0,2043.75,0.023864850505321788
36.27,6.52,100x,0.12,0.5,3.5,0.0007,3.5,20,8,3.0,41.9,10,0,7_NPL-12_(3-8-23),640.0,2016.25,0.02354373325081593
36.27,6.52,100x,0.12,0.5,3.5,0.0007,3.5,20,8,3.0,41.9,10,0,7_NPL-12_(3-8-23),641.0,2013.375,0.023510161901481225
36.27,6.52,100x,0.12,0.5,3.5,0.0007,3.5,20,8,3.0,41.9,10,0,7_NPL-12_(3-8-23),642.0,2000.875,0.02336419951306947
36.27,6.52,100x,0.12,0.5,3.5,0.0007,3.5,20,8,3.0,41.9,10,0,7_NPL-12_(3-8-23),643.0,1974.5,0.023056218873520672
36.27,6.52,100x,0.12,0.5,3.5,0.0007,3.5,20,8,3.0,41.9,10,0,7_NPL-12_(3-8-23),644.0,1968.375,0.022984697303198912
36.27,6.52,100x,0.12,0.5,3.5,0.0007,3.5,20,8,3.0,41.9,10,0,7_NPL-12_(3-8-23),645.0,1911.375,0.022319108812041313
36.27,6.52,100x,0.12,0.5,3.5,0.0007,3.5,20,8,3.0,41.9,10,0,7_NPL-12_(3-8-23),646.0,1885.0,0.02201112817249251
36.27,6.52,100x,0.12,0.5,3.5,0.0007,3.5,20,8,3.0,41.9,10,0,7_NPL-12_(3-8-23),647.0,1859.125,0.02170898602848018
36.27,6.52,100x,0.12,0.5,3.5,0.0007,3.5,20,8,3.0,41.9,10,0,7_NPL-12_(3-8-23),648.0,1838.5,0.021468148087600787
36.27,6.52,100x,0.12,0.5,3.5,0.0007,3.5,20,8,3.0,41.9,10,0,7_NPL-12_(3-8-23),649.0,1828.875,0.021355757048523737
36.27,6.52,100x,0.12,0.5,3.5,0.0007,3.5,20,8,3.0,41.9,10,0,7_NPL-12_(3-8-23),650.0,1805.75,0.02108572662996199
36.27,6.52,100x,0.12,0.5,3.5,0.0007,3.5,20,8,3.0,41.9,10,0,7_NPL-12_(3-8-23),651.0,1806.625,0.021095943997150816
36.27,6.52,100x,0.12,0.5,3.5,0.0007,3.5,20,8,3.0,41.9,10,0,7_NPL-12_(3-8-23),652.0,1762.75,0.020583616013825558
36.27,6.52,100x,0.12,0.5,3.5,0.0007,3.5,20,8,3.0,41.9,10,0,7_NPL-12_(3-8-23),653.0,1749.0,0.02042305738657263
36.27,6.52,100x,0.12,0.5,3.5,0.0007,3.5,20,8,3.0,41.9,10,0,7_NPL-12_(3-8-23),654.0,1736.625,0.020278554622044993
36.27,6.52,100x,0.12,0.5,3.5,0.0007,3.5,20,8,3.0,41.9,10,0,7_NPL-12_(3-8-23),655.0,1703.25,0.01988883504498561
36.27,6.52,100x,0.12,0.5,3.5,0.0007,3.5,20,8,3.0,41.9,10,0,7_NPL-12_(3-8-23),656.0,1672.5,0.019529767569492693
36.27,6.52,100x,0.12,0.5,3.5,0.0007,3.5,20,8,3.0,41.9,10,0,7_NPL-12_(3-8-23),657.0,1638.0,0.01912691137747625
36.27,6.52,100x,0.12,0.5,3.5,0.0007,3.5,20,8,3.0,41.9,10,0,7_NPL-12_(3-8-23),658.0,1625.375,0.01897948936518038
36.27,6.52,100x,0.12,0.5,3.5,0.0007,3.5,20,8,3.0,41.9,10,0,7_NPL-12_(3-8-23),659.0,1590.25,0.018569335053743353
36.27,6.52,100x,0.12,0.5,3.5,0.0007,3.5,20,8,3.0,41.9,10,0,7_NPL-12_(3-8-23),660.0,1578.5,0.018432130408636303
36.27,6.52,100x,0.12,0.5,3.5,0.0007,3.5,20,8,3.0,41.9,10,0,7_NPL-12_(3-8-23),661.0,1567.0,0.018297845011297487
36.27,6.52,100x,0.12,0.5,3.5,0.0007,3.5,20,8,3.0,41.9,10,0,7_NPL-12_(3-8-23),662.0,1543.375,0.018021976097199275
36.27,6.52,100x,0.12,0.5,3.5,0.0007,3.5,20,8,3.0,41.9,10,0,7_NPL-12_(3-8-23),663.0,1537.25,0.017950454526877515
36.27,6.52,100x,0.12,0.5,3.5,0.0007,3.5,20,8,3.0,41.9,10,0,7_NPL-12_(3-8-23),664.0,1502.0,0.017538840591556366
36.27,6.52,100x,0.12,0.5,3.5,0.0007,3.5,20,8,3.0,41.9,10,0,7_NPL-12_(3-8-23),665.0,1476.25,0.017238158071428155
36.27,6.52,100x,0.12,0.5,3.5,0.0007,3.5,20,8,3.0,41.9,10,0,7_NPL-12_(3-8-23),666.0,1441.875,0.01683676150329583
36.27,6.52,100x,0.12,0.5,3.5,0.0007,3.5,20,8,3.0,41.9,10,0,7_NPL-12_(3-8-23),667.0,1414.5,0.01651710387267409
36.27,6.52,100x,0.12,0.5,3.5,0.0007,3.5,20,8,3.0,41.9,10,0,7_NPL-12_(3-8-23),668.0,1394.0,0.016277725555678812
36.27,6.52,100x,0.12,0.5,3.5,0.0007,3.5,20,8,3.0,41.9,10,0,7_NPL-12_(3-8-23),669.0,1350.75,0.015772695691774145
36.27,6.52,100x,0.12,0.5,3.5,0.0007,3.5,20,8,3.0,41.9,10,0,7_NPL-12_(3-8-23),670.0,1314.0,0.015343566269843586
36.27,6.52,100x,0.12,0.5,3.5,0.0007,3.5,20,8,3.0,41.9,10,0,7_NPL-12_(3-8-23),671.0,1286.625,0.015023908639221845
36.27,6.52,100x,0.12,0.5,3.5,0.0007,3.5,20,8,3.0,41.9,10,0,7_NPL-12_(3-8-23),672.0,1263.625,0.014755337844544218
36.27,6.52,100x,0.12,0.5,3.5,0.0007,3.5,20,8,3.0,41.9,10,0,7_NPL-12_(3-8-23),673.0,1239.75,0.014476549682677767
36.27,6.52,100x,0.12,0.5,3.5,0.0007,3.5,20,8,3.0,41.9,10,0,7_NPL-12_(3-8-23),674.0,1222.375,0.01427366196278543
36.27,6.52,100x,0.12,0.5,3.5,0.0007,3.5,20,8,3.0,41.9,10,0,7_NPL-12_(3-8-23),675.0,1195.875,0.01396422169935251
36.27,6.52,100x,0.12,0.5,3.5,0.0007,3.5,20,8,3.0,41.9,10,0,7_NPL-12_(3-8-23),676.0,1168.875,0.013648942940383123
36.27,6.52,100x,0.12,0.5,3.5,0.0007,3.5,20,8,3.0,41.9,10,0,7_NPL-12_(3-8-23),677.0,1171.375,0.013678135418065472
36.27,6.52,100x,0.12,0.5,3.5,0.0007,3.5,20,8,3.0,41.9,10,0,7_NPL-12_(3-8-23),678.0,1161.875,0.01356720400287254
36.27,6.52,100x,0.12,0.5,3.5,0.0007,3.5,20,8,3.0,41.9,10,0,7_NPL-12_(3-8-23),679.0,1135.625,0.013260682987207856
36.27,6.52,100x,0.12,0.5,3.5,0.0007,3.5,20,8,3.0,41.9,10,0,7_NPL-12_(3-8-23),680.0,1112.5,0.012990652568646111
36.27,6.52,100x,0.12,0.5,3.5,0.0007,3.5,20,8,3.0,41.9,10,0,7_NPL-12_(3-8-23),681.0,1079.25,0.012602392615470845
36.27,6.52,100x,0.12,0.5,3.5,0.0007,3.5,20,8,3.0,41.9,10,0,7_NPL-12_(3-8-23),682.0,1043.375,0.01218348056072911
36.27,6.52,100x,0.12,0.5,3.5,0.0007,3.5,20,8,3.0,41.9,10,0,7_NPL-12_(3-8-23),683.0,1014.75,0.011849226691266194
36.27,6.52,100x,0.12,0.5,3.5,0.0007,3.5,20,8,3.0,41.9,10,0,7_NPL-12_(3-8-23),684.0,996.5,0.011636121604185033
36.27,6.52,100x,0.12,0.5,3.5,0.0007,3.5,20,8,3.0,41.9,10,0,7_NPL-12_(3-8-23),685.0,956.75,0.011171961209035656
36.27,6.52,100x,0.12,0.5,3.5,0.0007,3.5,20,8,3.0,41.9,10,0,7_NPL-12_(3-8-23),686.0,925.875,0.010811434109658622
36.27,6.52,100x,0.12,0.5,3.5,0.0007,3.5,20,8,3.0,41.9,10,0,7_NPL-12_(3-8-23),687.0,905.625,0.010574975040431582
36.27,6.52,100x,0.12,0.5,3.5,0.0007,3.5,20,8,3.0,41.9,10,0,7_NPL-12_(3-8-23),688.0,894.0,0.010439230019208651
36.27,6.52,100x,0.12,0.5,3.5,0.0007,3.5,20,8,3.0,41.9,10,0,7_NPL-12_(3-8-23),689.0,880.0,0.010275752144187486
36.27,6.52,100x,0.12,0.5,3.5,0.0007,3.5,20,8,3.0,41.9,10,0,7_NPL-12_(3-8-23),690.0,874.25,0.01020860944551808
36.27,6.52,100x,0.12,0.5,3.5,0.0007,3.5,20,8,3.0,41.9,10,0,7_NPL-12_(3-8-23),691.0,866.375,0.010116653140818674
36.27,6.52,100x,0.12,0.5,3.5,0.0007,3.5,20,8,3.0,41.9,10,0,7_NPL-12_(3-8-23),692.0,865.375,0.010104976149745733
36.27,6.52,100x,0.12,0.5,3.5,0.0007,3.5,20,8,3.0,41.9,10,0,7_NPL-12_(3-8-23),693.0,849.75,0.009922523164231041
36.27,6.52,100x,0.12,0.5,3.5,0.0007,3.5,20,8,3.0,41.9,10,0,7_NPL-12_(3-8-23),694.0,841.5,0.009826187987879284
36.27,6.52,100x,0.12,0.5,3.5,0.0007,3.5,20,8,3.0,41.9,10,0,7_NPL-12_(3-8-23),695.0,833.25,0.009729852811527526
36.27,6.52,100x,0.12,0.5,3.5,0.0007,3.5,20,8,3.0,41.9,10,0,7_NPL-12_(3-8-23),696.0,831.25,0.009706498829381644
36.27,6.52,100x,0.12,0.5,3.5,0.0007,3.5,20,8,3.0,41.9,10,0,7_NPL-12_(3-8-23),697.0,828.625,0.009675846727815176
36.27,6.52,100x,0.12,0.5,3.5,0.0007,3.5,20,8,3.0,41.9,10,0,7_NPL-12_(3-8-23),698.0,813.5,0.009499232237836955
36.27,6.52,100x,0.12,0.5,3.5,0.0007,3.5,20,8,3.0,41.9,10,0,7_NPL-12_(3-8-23),699.0,801.125,0.009354729473309318
36.27,6.52,100x,0.12,0.5,3.5,0.0007,3.5,20,8,3.0,41.9,10,0,7_NPL-12_(3-8-23),700.0,774.875,0.009048208457644634
36.27,6.52,100x,0.12,0.5,3.5,0.0007,3.5,20,8,3.0,41.9,10,0,7_NPL-12_(3-8-23),701.0,766.5,0.008950413657408758
36.27,6.52,100x,0.12,0.5,3.5,0.0007,3.5,20,8,3.0,41.9,10,0,7_NPL-12_(3-8-23),702.0,744.375,0.008692060229919954
36.27,6.52,100x,0.12,0.5,3.5,0.0007,3.5,20,8,3.0,41.9,10,0,7_NPL-12_(3-8-23),703.0,725.0,0.008465818527881735
36.27,6.52,100x,0.12,0.5,3.5,0.0007,3.5,20,8,3.0,41.9,10,0,7_NPL-12_(3-8-23),704.0,710.125,0.008292123285671749
36.27,6.52,100x,0.12,0.5,3.5,0.0007,3.5,20,8,3.0,41.9,10,0,7_NPL-12_(3-8-23),705.0,691.75,0.00807755857470647
36.27,6.52,100x,0.12,0.5,3.5,0.0007,3.5,20,8,3.0,41.9,10,0,7_NPL-12_(3-8-23),706.0,674.5,0.00787613047869825
36.27,6.52,100x,0.12,0.5,3.5,0.0007,3.5,20,8,3.0,41.9,10,0,7_NPL-12_(3-8-23),707.0,659.625,0.007702435236488262
36.27,6.52,100x,0.12,0.5,3.5,0.0007,3.5,20,8,3.0,41.9,10,0,7_NPL-12_(3-8-23),708.0,646.25,0.007546255480887685
36.27,6.52,100x,0.12,0.5,3.5,0.0007,3.5,20,8,3.0,41.9,10,0,7_NPL-12_(3-8-23),709.0,638.0,0.007449920304535927
36.27,6.52,100x,0.12,0.5,3.5,0.0007,3.5,20,8,3.0,41.9,10,0,7_NPL-12_(3-8-23),710.0,630.0,0.0073565043759524044
36.27,6.52,100x,0.12,0.5,3.5,0.0007,3.5,20,8,3.0,41.9,10,0,7_NPL-12_(3-8-23),711.0,611.25,0.007137560793334773
36.27,6.52,100x,0.12,0.5,3.5,0.0007,3.5,20,8,3.0,41.9,10,0,7_NPL-12_(3-8-23),712.0,584.25,0.0068222820343653845
36.27,6.52,100x,0.12,0.5,3.5,0.0007,3.5,20,8,3.0,41.9,10,0,7_NPL-12_(3-8-23),713.0,569.25,0.00664712716827128
36.27,6.52,100x,0.12,0.5,3.5,0.0007,3.5,20,8,3.0,41.9,10,0,7_NPL-12_(3-8-23),714.0,557.625,0.006511382147048349
36.27,6.52,100x,0.12,0.5,3.5,0.0007,3.5,20,8,3.0,41.9,10,0,7_NPL-12_(3-8-23),715.0,542.0,0.006328929161533656
36.27,6.52,100x,0.12,0.5,3.5,0.0007,3.5,20,8,3.0,41.9,10,0,7_NPL-12_(3-8-23),716.0,520.125,0.006073494981813086
36.27,6.52,100x,0.12,0.5,3.5,0.0007,3.5,20,8,3.0,41.9,10,0,7_NPL-12_(3-8-23),717.0,493.375,0.005761135470611933
36.27,6.52,100x,0.12,0.5,3.5,0.0007,3.5,20,8,3.0,41.9,10,0,7_NPL-12_(3-8-23),718.0,469.875,0.0054867261803978355
36.27,6.52,100x,0.12,0.5,3.5,0.0007,3.5,20,8,3.0,41.9,10,0,7_NPL-12_(3-8-23),719.0,453.625,0.005296975075462554
36.27,6.52,100x,0.12,0.5,3.5,0.0007,3.5,20,8,3.0,41.9,10,0,7_NPL-12_(3-8-23),720.0,447.625,0.005226913129024913
36.27,6.52,100x,0.12,0.5,3.5,0.0007,3.5,20,8,3.0,41.9,10,0,7_NPL-12_(3-8-23),721.0,430.375,0.005025485033016692
36.27,6.52,100x,0.12,0.5,3.5,0.0007,3.5,20,8,3.0,41.9,10,0,7_NPL-12_(3-8-23),722.0,413.625,0.0048298954325449416
36.27,6.52,100x,0.12,0.5,3.5,0.0007,3.5,20,8,3.0,41.9,10,0,7_NPL-12_(3-8-23),723.0,402.5,0.004699988906858481
36.27,6.52,100x,0.12,0.5,3.5,0.0007,3.5,20,8,3.0,41.9,10,0,7_NPL-12_(3-8-23),724.0,387.75,0.004527753288532611
36.27,6.52,100x,0.12,0.5,3.5,0.0007,3.5,20,8,3.0,41.9,10,0,7_NPL-12_(3-8-23),725.0,393.0,0.004589057491665547
36.27,6.52,100x,0.12,0.5,3.5,0.0007,3.5,20,8,3.0,41.9,10,0,7_NPL-12_(3-8-23),726.0,391.0,0.004565703509519667
36.27,6.52,100x,0.12,0.5,3.5,0.0007,3.5,20,8,3.0,41.9,10,0,7_NPL-12_(3-8-23),727.0,389.375,0.004546728399026139
36.27,6.52,100x,0.12,0.5,3.5,0.0007,3.5,20,8,3.0,41.9,10,0,7_NPL-12_(3-8-23),728.0,382.625,0.004467908709283792
36.27,6.52,100x,0.12,0.5,3.5,0.0007,3.5,20,8,3.0,41.9,10,0,7_NPL-12_(3-8-23),729.0,386.375,0.004511697425807318
36.27,6.52,100x,0.12,0.5,3.5,0.0007,3.5,20,8,3.0,41.9,10,0,7_NPL-12_(3-8-23),730.0,383.875,0.004482504948124967
36.27,6.52,100x,0.12,0.5,3.5,0.0007,3.5,20,8,3.0,41.9,10,0,7_NPL-12_(3-8-23),731.0,384.0,0.004483964572009085
36.27,6.52,100x,0.12,0.5,3.5,0.0007,3.5,20,8,3.0,41.9,10,0,7_NPL-12_(3-8-23),732.0,382.625,0.004467908709283792
36.27,6.52,100x,0.12,0.5,3.5,0.0007,3.5,20,8,3.0,41.9,10,0,7_NPL-12_(3-8-23),733.0,368.875,0.004307350082030862
36.27,6.52,100x,0.12,0.5,3.5,0.0007,3.5,20,8,3.0,41.9,10,0,7_NPL-12_(3-8-23),734.0,356.75,0.004165766565271461
36.27,6.52,100x,0.12,0.5,3.5,0.0007,3.5,20,8,3.0,41.9,10,0,7_NPL-12_(3-8-23),735.0,345.75,0.0040373196634691175
36.27,6.52,100x,0.12,0.5,3.5,0.0007,3.5,20,8,3.0,41.9,10,0,7_NPL-12_(3-8-23),736.0,334.375,0.003904493890014421
36.27,6.52,100x,0.12,0.5,3.5,0.0007,3.5,20,8,3.0,41.9,10,0,7_NPL-12_(3-8-23),737.0,325.5,0.0038008605942420758
36.27,6.52,100x,0.12,0.5,3.5,0.0007,3.5,20,8,3.0,41.9,10,0,7_NPL-12_(3-8-23),738.0,312.25,0.0036461404625256163
36.27,6.52,100x,0.12,0.5,3.5,0.0007,3.5,20,8,3.0,41.9,10,0,7_NPL-12_(3-8-23),739.0,299.25,0.003494339578577392
36.27,6.52,100x,0.12,0.5,3.5,0.0007,3.5,20,8,3.0,41.9,10,0,7_NPL-12_(3-8-23),740.0,290.875,0.003396544778341517
36.27,6.52,100x,0.12,0.5,3.5,0.0007,3.5,20,8,3.0,41.9,10,0,7_NPL-12_(3-8-23),741.0,284.875,0.003326482831903875
36.27,6.52,100x,0.12,0.5,3.5,0.0007,3.5,20,8,3.0,41.9,10,0,7_NPL-12_(3-8-23),742.0,275.875,0.003221389912247412
36.27,6.52,100x,0.12,0.5,3.5,0.0007,3.5,20,8,3.0,41.9,10,0,7_NPL-12_(3-8-23),743.0,271.5,0.003170303076303298
36.27,6.52,100x,0.12,0.5,3.5,0.0007,3.5,20,8,3.0,41.9,10,0,7_NPL-12_(3-8-23),744.0,265.25,0.0030973218820974213
36.27,6.52,100x,0.12,0.5,3.5,0.0007,3.5,20,8,3.0,41.9,10,0,7_NPL-12_(3-8-23),745.0,252.125,0.0029440613742650794
36.27,6.52,100x,0.12,0.5,3.5,0.0007,3.5,20,8,3.0,41.9,10,0,7_NPL-12_(3-8-23),746.0,247.25,0.0028871360427844953
36.27,6.52,100x,0.12,0.5,3.5,0.0007,3.5,20,8,3.0,41.9,10,0,7_NPL-12_(3-8-23),747.0,234.25,0.002735335158836271
36.27,6.52,100x,0.12,0.5,3.5,0.0007,3.5,20,8,3.0,41.9,10,0,7_NPL-12_(3-8-23),748.0,224.5,0.002621484495875103
36.27,6.52,100x,0.12,0.5,3.5,0.0007,3.5,20,8,3.0,41.9,10,0,7_NPL-12_(3-8-23),749.0,217.125,0.002535366686712168
36.27,6.52,100x,0.12,0.5,3.5,0.0007,3.5,20,8,3.0,41.9,10,0,7_NPL-12_(3-8-23),750.0,217.875,0.0025441244300168733
36.27,6.52,100x,0.12,0.5,3.5,0.0007,3.5,20,8,3.0,41.9,10,0,7_NPL-12_(3-8-23),751.0,209.125,0.0024419507581286454
36.27,6.52,100x,0.12,0.5,3.5,0.0007,3.5,20,8,3.0,41.9,10,0,7_NPL-12_(3-8-23),752.0,196.25,0.002291609498064539
36.27,6.52,100x,0.12,0.5,3.5,0.0007,3.5,20,8,3.0,41.9,10,0,7_NPL-12_(3-8-23),753.0,188.625,0.002202572441133369
36.27,6.52,100x,0.12,0.5,3.5,0.0007,3.5,20,8,3.0,41.9,10,0,7_NPL-12_(3-8-23),754.0,186.5,0.0021777588351033707
36.27,6.52,100x,0.12,0.5,3.5,0.0007,3.5,20,8,3.0,41.9,10,0,7_NPL-12_(3-8-23),755.0,186.375,0.002176299211219253
36.27,6.52,100x,0.12,0.5,3.5,0.0007,3.5,20,8,3.0,41.9,10,0,7_NPL-12_(3-8-23),756.0,185.75,0.0021690010917986653
36.27,6.52,100x,0.12,0.5,3.5,0.0007,3.5,20,8,3.0,41.9,10,0,7_NPL-12_(3-8-23),757.0,180.125,0.002103318017013376
36.27,6.52,100x,0.12,0.5,3.5,0.0007,3.5,20,8,3.0,41.9,10,0,7_NPL-12_(3-8-23),758.0,174.625,0.0020390945661122044
36.27,6.52,100x,0.12,0.5,3.5,0.0007,3.5,20,8,3.0,41.9,10,0,7_NPL-12_(3-8-23),759.0,177.75,0.002075585163215143
36.27,6.52,100x,0.12,0.5,3.5,0.0007,3.5,20,8,3.0,41.9,10,0,7_NPL-12_(3-8-23),760.0,180.375,0.002106237264781611
36.27,6.52,100x,0.12,0.5,3.5,0.0007,3.5,20,8,3.0,41.9,10,0,7_NPL-12_(3-8-23),761.0,180.375,0.002106237264781611
36.27,6.52,100x,0.12,0.5,3.5,0.0007,3.5,20,8,3.0,41.9,10,0,7_NPL-12_(3-8-23),762.0,177.625,0.002074125539331025
36.27,6.52,100x,0.12,0.5,3.5,0.0007,3.5,20,8,3.0,41.9,10,0,7_NPL-12_(3-8-23),763.0,169.5,0.001979249986863385
36.27,6.52,100x,0.12,0.5,3.5,0.0007,3.5,20,8,3.0,41.9,10,0,7_NPL-12_(3-8-23),764.0,161.625,0.00188729368216398
36.27,6.52,100x,0.12,0.5,3.5,0.0007,3.5,20,8,3.0,41.9,10,0,7_NPL-12_(3-8-23),765.0,159.375,0.0018610204522498642
36.27,6.52,100x,0.12,0.5,3.5,0.0007,3.5,20,8,3.0,41.9,10,0,7_NPL-12_(3-8-23),766.0,162.0,0.0018916725538163327
36.27,6.52,100x,0.12,0.5,3.5,0.0007,3.5,20,8,3.0,41.9,10,0,7_NPL-12_(3-8-23),767.0,159.25,0.0018595608283657468
36.27,6.52,100x,0.12,0.5,3.5,0.0007,3.5,20,8,3.0,41.9,10,0,7_NPL-12_(3-8-23),768.0,157.5,0.0018391260939881011
36.27,6.52,100x,0.12,0.5,3.5,0.0007,3.5,20,8,3.0,41.9,10,0,7_NPL-12_(3-8-23),769.0,150.75,0.001760306404245754
36.27,6.52,100x,0.12,0.5,3.5,0.0007,3.5,20,8,3.0,41.9,10,0,7_NPL-12_(3-8-23),770.0,139.875,0.001633319126327528
36.27,6.52,100x,0.12,0.5,3.5,0.0007,3.5,20,8,3.0,41.9,10,0,7_NPL-12_(3-8-23),771.0,148.125,0.0017296543026792857
36.27,6.52,100x,0.12,0.5,3.5,0.0007,3.5,20,8,3.0,41.9,10,0,7_NPL-12_(3-8-23),772.0,147.375,0.0017208965593745803
36.27,6.52,100x,0.12,0.5,3.5,0.0007,3.5,20,8,3.0,41.9,10,0,7_NPL-12_(3-8-23),773.0,149.875,0.0017500890370569311
36.27,6.52,100x,0.12,0.5,3.5,0.0007,3.5,20,8,3.0,41.9,10,0,7_NPL-12_(3-8-23),774.0,140.125,0.001636238374095763
36.27,6.52,100x,0.12,0.5,3.5,0.0007,3.5,20,8,3.0,41.9,10,0,7_NPL-12_(3-8-23),775.0,129.375,0.0015107107200616546
36.27,6.52,100x,0.12,0.5,3.5,0.0007,3.5,20,8,3.0,41.9,10,0,7_NPL-12_(3-8-23),776.0,121.625,0.001420214039246367
36.27,6.52,100x,0.12,0.5,3.5,0.0007,3.5,20,8,3.0,41.9,10,0,7_NPL-12_(3-8-23),777.0,120.375,0.0014056178004051916
36.27,6.52,100x,0.12,0.5,3.5,0.0007,3.5,20,8,3.0,41.9,10,0,7_NPL-12_(3-8-23),778.0,122.125,0.001426052534782837
36.27,6.52,100x,0.12,0.5,3.5,0.0007,3.5,20,8,3.0,41.9,10,0,7_NPL-12_(3-8-23),779.0,109.125,0.0012742516508346129
36.27,6.52,100x,0.12,0.5,3.5,0.0007,3.5,20,8,3.0,41.9,10,0,7_NPL-12_(3-8-23),780.0,106.875,0.0012479784209204973
36.27,6.52,100x,0.12,0.5,3.5,0.0007,3.5,20,8,3.0,41.9,10,0,7_NPL-12_(3-8-23),781.0,102.375,0.0011954319610922657
36.27,6.52,100x,0.12,0.5,3.5,0.0007,3.5,20,8,3.0,41.9,10,0,7_NPL-12_(3-8-23),782.0,100.875,0.0011779164744828553
36.27,6.52,100x,0.12,0.5,3.5,0.0007,3.5,20,8,3.0,41.9,10,0,7_NPL-12_(3-8-23),783.0,103.125,0.001204189704396971
36.27,6.52,100x,0.12,0.5,3.5,0.0007,3.5,20,8,3.0,41.9,10,0,7_NPL-12_(3-8-23),784.0,101.0,0.0011793760983669728
36.27,6.52,100x,0.12,0.5,3.5,0.0007,3.5,20,8,3.0,41.9,10,0,7_NPL-12_(3-8-23),785.0,96.25,0.0011239103907705063
36.27,6.52,100x,0.12,0.5,3.5,0.0007,3.5,20,8,3.0,41.9,10,0,7_NPL-12_(3-8-23),786.0,93.0,0.0010859601697834503
36.27,6.52,100x,0.12,0.5,3.5,0.0007,3.5,20,8,3.0,41.9,10,0,7_NPL-12_(3-8-23),787.0,94.625,0.0011049352802769783
36.27,6.52,100x,0.12,0.5,3.5,0.0007,3.5,20,8,3.0,41.9,10,0,7_NPL-12_(3-8-23),788.0,94.25,0.0011005564086246256
36.27,6.52,100x,0.12,0.5,3.5,0.0007,3.5,20,8,3.0,41.9,10,0,7_NPL-12_(3-8-23),789.0,89.875,0.0010494695726805117
36.27,6.52,100x,0.12,0.5,3.5,0.0007,3.5,20,8,3.0,41.9,10,0,7_NPL-12_(3-8-23),790.0,88.375,0.0010319540860711013
36.27,6.52,100x,0.12,0.5,3.5,0.0007,3.5,20,8,3.0,41.9,10,0,7_NPL-12_(3-8-23),791.0,81.625,0.000953134396328754
36.27,6.52,100x,0.12,0.5,3.5,0.0007,3.5,20,8,3.0,41.9,10,0,7_NPL-12_(3-8-23),792.0,84.125,0.0009823268740111048
36.27,6.52,100x,0.12,0.5,3.5,0.0007,3.5,20,8,3.0,41.9,10,0,7_NPL-12_(3-8-23),793.0,85.625,0.0009998423606205154
36.27,6.52,100x,0.12,0.5,3.5,0.0007,3.5,20,8,3.0,41.9,10,0,7_NPL-12_(3-8-23),794.0,86.25,0.001007140480041103
36.27,6.52,100x,0.12,0.5,3.5,0.0007,3.5,20,8,3.0,41.9,10,0,7_NPL-12_(3-8-23),795.0,85.625,0.0009998423606205154
36.27,6.52,100x,0.12,0.5,3.5,0.0007,3.5,20,8,3.0,41.9,10,0,7_NPL-12_(3-8-23),796.0,88.375,0.0010319540860711013
36.27,6.52,100x,0.12,0.5,3.5,0.0007,3.5,20,8,3.0,41.9,10,0,7_NPL-12_(3-8-23),797.0,89.125,0.0010407118293758065
36.27,6.52,100x,0.12,0.5,3.5,0.0007,3.5,20,8,3.0,41.9,10,0,7_NPL-12_(3-8-23),798.0,88.57142857142857,0.001034247780746143
36.27,6.52,100x,0.12,0.5,3.5,0.0007,3.5,20,8,3.0,41.9,10,0,7_NPL-12_(3-8-23),799.0,93.33333333333333,0.0010898525001410968
36.27,6.52,100x,0.12,0.5,3.5,0.0007,3.5,20,8,3.0,41.9,10,0,7_NPL-12_(3-8-23),800.0,91.2,0.0010649415858521576
36.27,6.52,100x,0.12,0.5,3.5,0.0007,3.5,20,8,10.0,97.7,10,0,7_NPL-12_(3-8-23),440.0,94.25,0.0009633517485984126
36.27,6.52,100x,0.12,0.5,3.5,0.0007,3.5,20,8,10.0,97.7,10,0,7_NPL-12_(3-8-23),441.0,94.0,0.0009607964389204327
36.27,6.52,100x,0.12,0.5,3.5,0.0007,3.5,20,8,10.0,97.7,10,0,7_NPL-12_(3-8-23),442.0,95.83333333333333,0.000979535376558952
36.27,6.52,100x,0.12,0.5,3.5,0.0007,3.5,20,8,10.0,97.7,10,0,7_NPL-12_(3-8-23),443.0,92.28571428571429,0.0009432743154142851
36.27,6.52,100x,0.12,0.5,3.5,0.0007,3.5,20,8,10.0,97.7,10,0,7_NPL-12_(3-8-23),444.0,94.25,0.0009633517485984126
36.27,6.52,100x,0.12,0.5,3.5,0.0007,3.5,20,8,10.0,97.7,10,0,7_NPL-12_(3-8-23),445.0,98.75,0.0010093473228020503
36.27,6.52,100x,0.12,0.5,3.5,0.0007,3.5,20,8,10.0,97.7,10,0,7_NPL-12_(3-8-23),446.0,96.25,0.0009837942260222516
36.27,6.52,100x,0.12,0.5,3.5,0.0007,3.5,20,8,10.0,97.7,10,0,7_NPL-12_(3-8-23),447.0,97.875,0.0010004037389291208
36.27,6.52,100x,0.12,0.5,3.5,0.0007,3.5,20,8,10.0,97.7,10,0,7_NPL-12_(3-8-23),448.0,110.5,0.0011294468776671045
36.27,6.52,100x,0.12,0.5,3.5,0.0007,3.5,20,8,10.0,97.7,10,0,7_NPL-12_(3-8-23),449.0,115.625,0.001181830726065692
36.27,6.52,100x,0.12,0.5,3.5,0.0007,3.5,20,8,10.0,97.7,10,0,7_NPL-12_(3-8-23),450.0,119.375,0.00122016037123539
36.27,6.52,100x,0.12,0.5,3.5,0.0007,3.5,20,8,10.0,97.7,10,0,7_NPL-12_(3-8-23),451.0,128.25,0.0013108738648036757
36.27,6.52,100x,0.12,0.5,3.5,0.0007,3.5,20,8,10.0,97.7,10,0,7_NPL-12_(3-8-23),452.0,131.625,0.0013453705454564038
36.27,6.52,100x,0.12,0.5,3.5,0.0007,3.5,20,8,10.0,97.7,10,0,7_NPL-12_(3-8-23),453.0,136.25,0.0013926437744990316
36.27,6.52,100x,0.12,0.5,3.5,0.0007,3.5,20,8,10.0,97.7,10,0,7_NPL-12_(3-8-23),454.0,145.5,0.001487190232584287
36.27,6.52,100x,0.12,0.5,3.5,0.0007,3.5,20,8,10.0,97.7,10,0,7_NPL-12_(3-8-23),455.0,156.25,0.0015970685487374215
36.27,6.52,100x,0.12,0.5,3.5,0.0007,3.5,20,8,10.0,97.7,10,0,7_NPL-12_(3-8-23),456.0,160.375,0.0016392311584240895
36.27,6.52,100x,0.12,0.5,3.5,0.0007,3.5,20,8,10.0,97.7,10,0,7_NPL-12_(3-8-23),457.0,173.25,0.0017708296068400528
36.27,6.52,100x,0.12,0.5,3.5,0.0007,3.5,20,8,10.0,97.7,10,0,7_NPL-12_(3-8-23),458.0,187.125,0.001912649293967936
36.27,6.52,100x,0.12,0.5,3.5,0.0007,3.5,20,8,10.0,97.7,10,0,7_NPL-12_(3-8-23),459.0,203.125,0.002076189113358648
36.27,6.52,100x,0.12,0.5,3.5,0.0007,3.5,20,8,10.0,97.7,10,0,7_NPL-12_(3-8-23),460.0,214.375,0.002191178048867742
36.27,6.52,100x,0.12,0.5,3.5,0.0007,3.5,20,8,10.0,97.7,10,0,7_NPL-12_(3-8-23),461.0,218.75,0.00223589596823239
36.27,6.52,100x,0.12,0.5,3.5,0.0007,3.5,20,8,10.0,97.7,10,0,7_NPL-12_(3-8-23),462.0,220.25,0.0022512278263002693
36.27,6.52,100x,0.12,0.5,3.5,0.0007,3.5,20,8,10.0,97.7,10,0,7_NPL-12_(3-8-23),463.0,214.875,0.002196288668223702
36.27,6.52,100x,0.12,0.5,3.5,0.0007,3.5,20,8,10.0,97.7,10,0,7_NPL-12_(3-8-23),464.0,208.125,0.0021272953069182456
36.27,6.52,100x,0.12,0.5,3.5,0.0007,3.5,20,8,10.0,97.7,10,0,7_NPL-12_(3-8-23),465.0,194.625,0.001989308584307332
36.27,6.52,100x,0.12,0.5,3.5,0.0007,3.5,20,8,10.0,97.7,10,0,7_NPL-12_(3-8-23),466.0,187.125,0.001912649293967936
36.27,6.52,100x,0.12,0.5,3.5,0.0007,3.5,20,8,10.0,97.7,10,0,7_NPL-12_(3-8-23),467.0,174.5,0.0017836061552299522
36.27,6.52,100x,0.12,0.5,3.5,0.0007,3.5,20,8,10.0,97.7,10,0,7_NPL-12_(3-8-23),468.0,167.375,0.001710779829407526
36.27,6.52,100x,0.12,0.5,3.5,0.0007,3.5,20,8,10.0,97.7,10,0,7_NPL-12_(3-8-23),469.0,163.25,0.0016686172197208579
36.27,6.52,100x,0.12,0.5,3.5,0.0007,3.5,20,8,10.0,97.7,10,0,7_NPL-12_(3-8-23),470.0,173.0,0.0017682742971620732
36.27,6.52,100x,0.12,0.5,3.5,0.0007,3.5,20,8,10.0,97.7,10,0,7_NPL-12_(3-8-23),471.0,187.0,0.001911371639128946
36.27,6.52,100x,0.12,0.5,3.5,0.0007,3.5,20,8,10.0,97.7,10,0,7_NPL-12_(3-8-23),472.0,211.0,0.002156681368215014
36.27,6.52,100x,0.12,0.5,3.5,0.0007,3.5,20,8,10.0,97.7,10,0,7_NPL-12_(3-8-23),473.0,237.75,0.0024300995037588604
36.27,6.52,100x,0.12,0.5,3.5,0.0007,3.5,20,8,10.0,97.7,10,0,7_NPL-12_(3-8-23),474.0,267.75,0.0027367366651164455
36.27,6.52,100x,0.12,0.5,3.5,0.0007,3.5,20,8,10.0,97.7,10,0,7_NPL-12_(3-8-23),475.0,304.625,0.0031136448426184768
36.27,6.52,100x,0.12,0.5,3.5,0.0007,3.5,20,8,10.0,97.7,10,0,7_NPL-12_(3-8-23),476.0,356.5,0.003643871600799301
36.27,6.52,100x,0.12,0.5,3.5,0.0007,3.5,20,8,10.0,97.7,10,0,7_NPL-12_(3-8-23),477.0,402.875,0.004117881546064567
36.27,6.52,100x,0.12,0.5,3.5,0.0007,3.5,20,8,10.0,97.7,10,0,7_NPL-12_(3-8-23),478.0,460.25,0.004704325117160949
36.27,6.52,100x,0.12,0.5,3.5,0.0007,3.5,20,8,10.0,97.7,10,0,7_NPL-12_(3-8-23),479.0,529.125,0.005408312933444404
36.27,6.52,100x,0.12,0.5,3.5,0.0007,3.5,20,8,10.0,97.7,10,0,7_NPL-12_(3-8-23),480.0,583.375,0.0059628151335660365
36.27,6.52,100x,0.12,0.5,3.5,0.0007,3.5,20,8,10.0,97.7,10,0,7_NPL-12_(3-8-23),481.0,653.875,0.0066834124627563616
36.27,6.52,100x,0.12,0.5,3.5,0.0007,3.5,20,8,10.0,97.7,10,0,7_NPL-12_(3-8-23),482.0,732.875,0.007490890320998002
36.27,6.52,100x,0.12,0.5,3.5,0.0007,3.5,20,8,10.0,97.7,10,0,7_NPL-12_(3-8-23),483.0,831.0,0.008493849369605103
36.27,6.52,100x,0.12,0.5,3.5,0.0007,3.5,20,8,10.0,97.7,10,0,7_NPL-12_(3-8-23),484.0,926.125,0.009466144702076445
36.27,6.52,100x,0.12,0.5,3.5,0.0007,3.5,20,8,10.0,97.7,10,0,7_NPL-12_(3-8-23),485.0,1046.375,0.010695248657184764
36.27,6.52,100x,0.12,0.5,3.5,0.0007,3.5,20,8,10.0,97.7,10,0,7_NPL-12_(3-8-23),486.0,1178.875,0.012049562786514098
36.27,6.52,100x,0.12,0.5,3.5,0.0007,3.5,20,8,10.0,97.7,10,0,7_NPL-12_(3-8-23),487.0,1331.75,0.013612134654598792
36.27,6.52,100x,0.12,0.5,3.5,0.0007,3.5,20,8,10.0,97.7,10,0,7_NPL-12_(3-8-23),488.0,1522.75,0.015564391248575414
36.27,6.52,100x,0.12,0.5,3.5,0.0007,3.5,20,8,10.0,97.7,10,0,7_NPL-12_(3-8-23),489.0,1743.5,0.017820729694231645
36.27,6.52,100x,0.12,0.5,3.5,0.0007,3.5,20,8,10.0,97.7,10,0,7_NPL-12_(3-8-23),490.0,2037.625,0.020827051530374965
36.27,6.52,100x,0.12,0.5,3.5,0.0007,3.5,20,8,10.0,97.7,10,0,7_NPL-12_(3-8-23),491.0,2359.0,0.024111902121418095
36.27,6.52,100x,0.12,0.5,3.5,0.0007,3.5,20,8,10.0,97.7,10,0,7_NPL-12_(3-8-23),492.0,2789.0,0.028507034767543477
36.27,6.52,100x,0.12,0.5,3.5,0.0007,3.5,20,8,10.0,97.7,10,0,7_NPL-12_(3-8-23),493.0,3302.875,0.03375947381063111
36.27,6.52,100x,0.12,0.5,3.5,0.0007,3.5,20,8,10.0,97.7,10,0,7_NPL-12_(3-8-23),494.0,3944.5,0.040317676099166457
36.27,6.52,100x,0.12,0.5,3.5,0.0007,3.5,20,8,10.0,97.7,10,0,7_NPL-12_(3-8-23),495.0,4795.25,0.04901339493333197
36.27,6.52,100x,0.12,0.5,3.5,0.0007,3.5,20,8,10.0,97.7,10,0,7_NPL-12_(3-8-23),496.0,5973.75,0.0610591247553291
36.27,6.52,100x,0.12,0.5,3.5,0.0007,3.5,20,8,10.0,97.7,10,0,7_NPL-12_(3-8-23),497.0,7539.875,0.07706686223303402
36.27,6.52,100x,0.12,0.5,3.5,0.0007,3.5,20,8,10.0,97.7,10,0,7_NPL-12_(3-8-23),498.0,9634.75,0.09847907967966638
36.27,6.52,100x,0.12,0.5,3.5,0.0007,3.5,20,8,10.0,97.7,10,0,7_NPL-12_(3-8-23),499.0,12436.75,0.1271189905504648
36.27,6.52,100x,0.12,0.5,3.5,0.0007,3.5,20,8,10.0,97.7,10,0,7_NPL-12_(3-8-23),500.0,16382.125,0.1674456102335042
36.27,6.52,100x,0.12,0.5,3.5,0.0007,3.5,20,8,10.0,97.7,10,0,7_NPL-12_(3-8-23),501.0,21640.875,0.22119654930981086
36.27,6.52,100x,0.12,0.5,3.5,0.0007,3.5,20,8,10.0,97.7,10,0,7_NPL-12_(3-8-23),502.0,28635.25,0.2926877258254928
36.27,6.52,100x,0.12,0.5,3.5,0.0007,3.5,20,8,10.0,97.7,10,0,7_NPL-12_(3-8-23),503.0,37711.5,0.3854582436845521
36.27,6.52,100x,0.12,0.5,3.5,0.0007,3.5,20,8,10.0,97.7,10,0,7_NPL-12_(3-8-23),504.0,48659.375,0.4973590874478078
