Repository: maykcaldas/BioNano-DOE

## Filesystem

```bash
AgML
├── Data
│   ├── absorbance_data
│   ├── fluorescence_data
│   ├── processed_data.csv
│   ├── abs_spectra_data.csv
│   ├── fl_spectra_data.csv
│   ├── pool_chunk.{txt, pkl}
│   ├── pool_processed.{csv, txt, pkl}
│   ├── procedures.tsv
├── process_data.ipynb
├── predict.ipynb
```

- Data: Directory with all the raw and processed data
    - absorbance_data and fluorescence_data: raw data from the experimental measurement.
    - processed_data.csv: processed raw data. File with all the experiments, spectra and properties. It is written in Processing_data_for_BO.ipynb.
    - abs_spectra_data.csv and fl_spectra_data.csv: processed dataset.

File: AgML/Data/procedures.tsv (part 2 of 2)
prompt	obj_f	peak1	peak2	auc1	auc2	QY
Stock nanoplatelets have dimensions 31.121 nm by 7.358 nm and the optical density of 100x hexanes dilution of stock is 0.212% recorded at 512nm. 0.5 mL nanoplatelets stock is diluted 7x by hexanes using 3.5 mL for each trial of doping. Silver acetate solution of 0.006 M is made with 7.8 mg of silver acetate in 5 mL of MeOH and 2 mL of water. 2.5 % Ag doping requires 3.4 uL of silver doping solution, respectively. The reaction was performed at 1000 rpm for 10 minutes at 25 oC. Fluorescence of each doped sample was collected as a 30x dilution with hexanes.	0.11447089186622926	511.0	620.0	0.6552597999928778	0.30488295635514334	0.37545848162429807
Stock nanoplatelets have dimensions 33.654 nm by 6.926 nm and the optical density of 100x hexanes dilution of stock is 0.300% recorded at 512 nm. 0.500 mL nanoplatelets stock is diluted 7x by hexanes using 3.500 mL for each trial of doping. Silver acetate solution of 0.00070 M is made with 14.000 mg of silver acetate in 85.589 mL of MeOH and 34.236 mL of water. 10.000 % Ag doping requires 344.528 uL of silver doping solution, respectively. The reaction was performed at 1000 rpm for 60.0 minutes at 0.000 oC. Fluorescence of each doped sample was collected as a 30x dilution with hexanes.	0.10288587683658465	511.0	647.0	0.09242839273799791	0.7243579978244952	0.14203733118925663
Stock nanoplatelets have dimensions 33.654 nm by 6.926 nm and the optical density of 100x hexanes dilution of stock is 0.150% recorded at 512 nm. 0.250 mL nanoplatelets stock is diluted 7x by hexanes using 1.750 mL for each trial of doping. Silver acetate solution of 0.00070 M is made with 14.000 mg of silver acetate in 85.589 mL of MeOH and 34.236 mL of water. 5.000 % Ag doping requires 43.066 uL of silver doping solution, respectively. The reaction was performed at 1000 rpm for 10.0 minutes at 0.000 oC. Fluorescence of each doped sample was collected as a 30x dilution with hexanes.	0.133647761580258	511.0	632.0	0.6223647008379046	0.3088949467009712	0.4326641241872987
Stock nanoplatelets have dimensions 30.594 nm by 8.897 nm and the optical density of 100x hexanes dilution of stock is 0.300% recorded at 512 nm. 0.500 mL nanoplatelets stock is diluted 7x by hexanes using 3.500 mL for each trial of doping. Silver acetate solution of 0.00600 M is made with 3.500 mg of silver acetate in 2.496 mL of MeOH and 0.999 mL of water. 2.000 % Ag doping requires 9.388 uL of silver doping solution, respectively. The reaction was performed at 1000 rpm for 60.0 minutes at 0.000 oC. Fluorescence of each doped sample was collected as a 30x dilution with hexanes.	0.07506287226530123	512.0	639.0	0.07916786055254849	0.7462904898121558	0.1005813061937783
Stock nanoplatelets have dimensions 33.654 nm by 6.926 nm and the optical density of 100x hexanes dilution of stock is 0.150% recorded at 512 nm. 0.500 mL nanoplatelets stock is diluted 7x by hexanes using 3.500 mL for each trial of doping. Silver acetate solution of 0.00070 M is made with 3.500 mg of silver acetate in 21.397 mL of MeOH and 8.559 mL of water. 5.000 % Ag doping requires 86.132 uL of silver doping solution, respectively. The reaction was performed at 1000 rpm for 60.0 minutes at 25.000 oC. Fluorescence of each doped sample was collected as a 30x dilution with hexanes.	0.16872969988101516	511.0	635.0	0.45229568249642427	0.45446997815627327	0.3712669878999049
Stock nanoplatelets have dimensions 46.3494 nm by 8.095 nm and the optical density of 100x hexanes dilution of stock is 0.42% recorded at 512nm. 0.5 mL nanoplatelets stock is diluted 7x by hexanes using 3.5 mL for each trial of doping. Silver acetate solution of 0.006 M is made with 14.0 mg of silver acetate in 10 mL of MeOH and 4 mL of water. 5.0 % Ag doping requires 45.3 uL of silver doping solution, respectively. The reaction was performed at 1000 rpm for 60 minutes at 0 oC. Fluorescence of each doped sample was collected as a 30x dilution with hexanes.	0.0754133733366124	512.0	650.0	0.03748372079645826	0.7402359425318793	0.10187748122398774
Stock nanoplatelets have dimensions 36.9235 nm by 7.4427 nm and the optical density of 100x hexanes dilution of stock is 0.12% recorded at 512nm. 0.5 mL nanoplatelets stock is diluted 7x by hexanes using 3.5 mL for each trial of doping. Silver acetate solution of 0.006 M is made with 14.0 mg of silver acetate in 10 mL of MeOH and 4 mL of water. 0.25 % Ag doping requires 0.51 uL of silver doping solution, respectively. The reaction was performed at 1000 rpm for 60 minutes at 25 oC. Fluorescence of each doped sample was collected as a 30x dilution with hexanes.	0.041410218742160575	511.0	550.0	0.9581595048205862	0.03545984114465613	1.1678060985448373
Stock nanoplatelets have dimensions 36.9235 nm by 7.4427 nm and the optical density of 100x hexanes dilution of stock is 0.12% recorded at 512nm. 0.5 mL nanoplatelets stock is diluted 7x by hexanes using 3.5 mL for each trial of doping. Silver acetate solution of 0.006 M is made with 14.0 mg of silver acetate in 10 mL of MeOH and 4 mL of water. 0.25 % Ag doping requires 0.51 uL of silver doping solution, respectively. The reaction was performed at 1000 rpm for 180 minutes at 0 oC. Fluorescence of each doped sample was collected as a 30x dilution with hexanes.	0.1123888933428413	510.0	619.0	0.84049063433644	0.1420274577349561	0.7913180671907494
Stock nanoplatelets have dimensions 36.9235 nm by 7.4427 nm and the optical density of 100x hexanes dilution of stock is 0.12% recorded at 512nm. 0.5 mL nanoplatelets stock is diluted 7x by hexanes using 3.5 mL for each trial of doping. Silver acetate solution of 0.00668 M is made with 7.8 mg of silver acetate in 5 mL of MeOH and 2 mL of water. 2.5 % Ag doping requires 4.61 uL of silver doping solution, respectively. The reaction was performed at 1000 rpm for 60 minutes at 25 oC. Fluorescence of each doped sample was collected as a 30x dilution with hexanes.	0.15495249092264618	510.0	625.0	0.29002614498971563	0.6167042459064734	0.25125899805487245
Stock nanoplatelets have dimensions 36.9235 nm by 7.4427 nm and the optical density of 100x hexanes dilution of stock is 0.175% recorded at 512nm. 0.25 mL nanoplatelets stock is diluted 7x by hexanes using 1.75 mL for each trial of doping. Silver acetate solution of 0.00668 M is made with 7.8 mg of silver acetate in 5 mL of MeOH and 2 mL of water. 1.25 % Ag doping requires 1.2 uL of silver doping solution, respectively. The reaction was performed at 1000 rpm for 60 minutes at 25 oC. Fluorescence of each doped sample was collected as a 30x dilution with hexanes.	0.1417984039717462	511.0	610.0	0.6531595127533121	0.3117200227028498	0.45489026576556146
Stock nanoplatelets have dimensions 46.3494 nm by 8.0954 nm (375.21nm2) and the optical density of 100x hexanes dilution of stock is 0.31% recorded at 511nm. 0.5 mL nanoplatelets stock is diluted 7x by hexanes using 3.5 mL for each trial of doping. Silver acetate solution of 0.006 M is made with 14.0 mg of silver acetate in 9.9854 mL of MeOH and 3.9942 mL of water. 2.0 % Ag doping requires 13.372 uL of silver doping solution, respectively. The reaction was performed at 1000 rpm for 180.0 minutes at 25.0 oC. Fluorescence of each doped sample was collected as a 30x dilution with hexanes.	0.07747630976804684	512.0	641.0	0.048226951545840814	0.8048366297467044	0.09626339918503701
Stock nanoplatelets have dimensions 36.9235 nm by 7.44 nm (274.8nm2) and the optical density of 100x hexanes dilution of stock is 0.29% recorded at 510nm. 0.25 mL nanoplatelets stock is diluted 7x by hexanes using 1.75 mL for each trial of doping. Silver acetate solution of 0.006 M is made with 14.0 mg of silver acetate in 9.9854 mL of MeOH and 3.9942 mL of water. 2.0 % Ag doping requires 4.78 uL of silver doping solution, respectively. The reaction was performed at 1000 rpm for 60.0 minutes at 50.0 oC. Fluorescence of each doped sample was collected as a 30x dilution with hexanes.	0.13675340728181973	510.0	630.0	0.4313751771822029	0.5069157383123924	0.2697754221186637
Stock nanoplatelets have dimensions 36.9 nm by 7.44 nm (274.8nm2) and the optical density of 100x hexanes dilution of stock is 0.29% recorded at 510nm. 0.25 mL nanoplatelets stock is diluted 7x by hexanes using 1.75 mL for each trial of doping. Silver acetate solution of 0.006 M is made with 14.0 mg of silver acetate in 9.9854 mL of MeOH and 3.9942 mL of water. 5.0 % Ag doping requires 11.8 uL of silver doping solution, respectively. The reaction was performed at 1000 rpm for 180.0 minutes at 25.0 oC. Fluorescence of each doped sample was collected as a 30x dilution with hexanes.	0.05670549021950816	511.0	649.0	0.030940482891552417	0.7655027450346089	0.07407614223113526
Stock nanoplatelets have dimensions 30.928 nm by 7.955 nm (246.042nm2) and the optical density of 100x hexanes dilution of stock is 0.3% recorded at 512nm. 0.5 mL nanoplatelets stock is diluted 7x by hexanes using 3.5 mL for each trial of doping. Silver acetate solution of 0.006 M is made with 7.8 mg of silver acetate in 5.5633 mL of MeOH and 2.2253 mL of water. 1.0 % Ag doping requires 4.2 uL of silver doping solution, respectively. The reaction was performed at 1000 rpm for 60.0 minutes at 25.0 oC. Fluorescence of each doped sample was collected as a 30x dilution with hexanes.	0.06882354925280722	512.0	599.0	0.755386563842209	0.2155446525706625	0.3193006573440491
Stock nanoplatelets have dimensions 31.121 nm by 7.358 nm and the optical density of 100x hexanes dilution of stock is 0.212% recorded at 512nm. 0.5 mL nanoplatelets stock is diluted 7x by hexanes using 3.5 mL for each trial of doping. Silver acetate solution of 0.006 M is made with 7.8 mg of silver acetate in 5 mL of MeOH and 2 mL of water. 1.25 % Ag doping requires 1.4 uL of silver doping solution, respectively. The reaction was performed at 1000 rpm for 180 minutes at 25 oC. Fluorescence of each doped sample was collected as a 30x dilution with hexanes.	0.10353343235884162	511.0	610.0	0.8165423476381966	0.16211393389079526	0.6386461044649302
Stock nanoplatelets have dimensions 29.529 nm by 8.737 nm and the optical density of 100x hexanes dilution of stock is 0.42% recorded at 512nm. 0.5 mL nanoplatelets stock is diluted 7x by hexanes using 3.5 mL for each trial of doping. Silver acetate solution of 0.006 M is made with 7.8 mg of silver acetate in 5 mL of MeOH and 2 mL of water. 2.5 % Ag doping requires 3.4 uL of silver doping solution, respectively. The reaction was performed at 1000 rpm for 180 minutes at 25 oC. Fluorescence of each doped sample was collected as a 30x dilution with hexanes.	0.10528375922331924	512.0	623.0	0.30232421527377373	0.6151557729944104	0.17114975400592705
Stock nanoplatelets have dimensions 31.121 nm by 7.358 nm and the optical density of 100x hexanes dilution of stock is 0.212% recorded at 512nm. 0.5 mL nanoplatelets stock is diluted 7x by hexanes using 3.5 mL for each trial of doping. Silver acetate solution of 0.006 M is made with 7.8 mg of silver acetate in 5 mL of MeOH and 2 mL of water. 2.5 % Ag doping requires 3.4 uL of silver doping solution, respectively. The reaction was performed at 1000 rpm for 10 minutes at 25 oC. Fluorescence of each doped sample was collected as a 30x dilution with hexanes.	0.11447089186622926	511.0	620.0	0.6552597999928778	0.30488295635514334	0.37545848162429807
Stock nanoplatelets have dimensions 33.654 nm by 6.926 nm and the optical density of 100x hexanes dilution of stock is 0.300% recorded at 512 nm. 0.500 mL nanoplatelets stock is diluted 7x by hexanes using 3.500 mL for each trial of doping. Silver acetate solution of 0.00070 M is made with 14.000 mg of silver acetate in 85.589 mL of MeOH and 34.236 mL of water. 10.000 % Ag doping requires 344.528 uL of silver doping solution, respectively. The reaction was performed at 1000 rpm for 60.0 minutes at 0.000 oC. Fluorescence of each doped sample was collected as a 30x dilution with hexanes.	0.10288587683658465	511.0	647.0	0.09242839273799791	0.7243579978244952	0.14203733118925663
Stock nanoplatelets have dimensions 33.654 nm by 6.926 nm and the optical density of 100x hexanes dilution of stock is 0.150% recorded at 512 nm. 0.250 mL nanoplatelets stock is diluted 7x by hexanes using 1.750 mL for each trial of doping. Silver acetate solution of 0.00070 M is made with 14.000 mg of silver acetate in 85.589 mL of MeOH and 34.236 mL of water. 5.000 % Ag doping requires 43.066 uL of silver doping solution, respectively. The reaction was performed at 1000 rpm for 10.0 minutes at 0.000 oC. Fluorescence of each doped sample was collected as a 30x dilution with hexanes.	0.133647761580258	511.0	632.0	0.6223647008379046	0.3088949467009712	0.4326641241872987
Stock nanoplatelets have dimensions 30.594 nm by 8.897 nm and the optical density of 100x hexanes dilution of stock is 0.300% recorded at 512 nm. 0.500 mL nanoplatelets stock is diluted 7x by hexanes using 3.500 mL for each trial of doping. Silver acetate solution of 0.00600 M is made with 3.500 mg of silver acetate in 2.496 mL of MeOH and 0.999 mL of water. 2.000 % Ag doping requires 9.388 uL of silver doping solution, respectively. The reaction was performed at 1000 rpm for 60.0 minutes at 0.000 oC. Fluorescence of each doped sample was collected as a 30x dilution with hexanes.	0.07506287226530123	512.0	639.0	0.07916786055254849	0.7462904898121558	0.1005813061937783
Stock nanoplatelets have dimensions 33.654 nm by 6.926 nm and the optical density of 100x hexanes dilution of stock is 0.150% recorded at 512 nm. 0.500 mL nanoplatelets stock is diluted 7x by hexanes using 3.500 mL for each trial of doping. Silver acetate solution of 0.00070 M is made with 3.500 mg of silver acetate in 21.397 mL of MeOH and 8.559 mL of water. 5.000 % Ag doping requires 86.132 uL of silver doping solution, respectively. The reaction was performed at 1000 rpm for 60.0 minutes at 25.000 oC. Fluorescence of each doped sample was collected as a 30x dilution with hexanes.	0.16872969988101516	511.0	635.0	0.45229568249642427	0.45446997815627327	0.3712669878999049
